Repository: AKI-215/xrd-auto-analysis-skill

# XRD Auto Analysis Skill Package

这是一个面向材料分析场景的 XRD skill 包，已经整理为标准 skill 风格目录，重点用于：

- 读取 XRD 原始数据
- 自动提峰
- 输出峰质量表
- 与候选相参考峰做置信度比较
- 生成用于汇报的谱图

## 当前包含的主要模块

- `SKILL.md`：skill 主入口说明
- `xrd-auto-analysis-技能说明.md`：用户侧技能说明
- `xrd-auto-analysis-内部说明.md`：内部维护说明
- `scripts/xrd_peak_quality_checker.py`：峰质量评估脚本
- `scripts/xrd_confidence_matcher.py`：候选相比对脚本
- `plot_xrd_generic.py`：通用作图脚本
- `configs/reference_peaks_template.csv`：参考峰模板
- `Structures/`、`Structures_cif/`：本地结构参考资产

## 推荐使用流程

1. 读取原始 TXT / CSV 数据。
2. 使用 `scripts/xrd_peak_quality_checker.py` 生成带质量标签的峰表。
3. 使用 `scripts/xrd_confidence_matcher.py` 结合参考峰模板做候选相比对。
4. 需要汇报图时，使用 `plot_xrd_generic.py` 输出单谱图、叠图或 overlay 图。

## 示例命令

### 1. 峰质量提取

```bash
python scripts/xrd_peak_quality_checker.py --input 316Ti-2.txt --output output_xrd/316Ti-2_peaks_quality.csv
```

### 2. 候选相比对

```bash
python scripts/xrd_confidence_matcher.py --exp-peaks output_xrd/316Ti-2_peaks_quality.csv --ref-peaks configs/reference_peaks_template.csv --output output_xrd/316Ti-2_confidence_report.json
```

### 3. 单谱图

```bash
python plot_xrd_generic.py single 316Ti-2.txt output_xrd/316Ti-2_single.png --label 316Ti-2
```

### 4. Overlay 图

```bash
python plot_xrd_generic.py overlay 316Ti-2.txt output_xrd/316Ti-2_overlay.png --label 316Ti-2 --ref "Austenite_fcc=43.5,50.7,74.6"
```

## skills/ 目录中的独立技能

除了仓库顶层这套 XRD 自动分析脚本外，仓库现在还包含两个可直接复用的 Claude skill：

### 1. `skills/xrd-anays/`

这是一个更完整的 **XRD 通用判定 skill**，包含：
- `SKILL.md`：交互式判相说明
- `data/`：候选相种子表与别名表
- `references/`：判定流程、卡片模板、Python/绘图使用说明
- `templates/`：search-match Python 模板与通用 XRD 绘图脚本
- `Structures/`、`Structures_cif/`：本地结构参考资产

适合：
- 先收集样品体系、主要元素、少量元素、不可能元素
- 再做候选相预筛或峰匹配收敛
- 输出 CIF 风格的候选相卡片
- 结合本地结构资产做进一步对照

### 2. `skills/pdf-unlock-export/`

这是一个 **PDF 解锁与 Markdown 导出 skill**，包含：
- `SKILL.md`：工作流说明
- `unlock_pdf.py`：先解锁受保护 PDF
- `pdf_all_to_md.py`：导出 Markdown、整页截图与内嵌图片

适合：
- 论文或报告 PDF 无法直接读取
- 需要先导出为 Markdown 包，再进入总结、汇报、知识整理流程

## 说明

这个仓库目前同时保留了：
- 顶层的 XRD 自动分析脚本与结构库
- `skills/` 目录中的可复用 Claude skills

这样既能直接当脚本仓库使用，也能把对应 skill 拷贝进 `~/.claude/skills/` 使用。若后续还要继续整理，可以再补：

- 更明确的依赖声明
- 每个 skill 单独的 README
- 更轻量的 share 版目录
- 发布用的目录裁剪脚本

File: 04-方法与工具/GPT/02-LBE机理与实验设计/LBE机理-表征-建模与实验设计.md
## 1) 可直接搬用的机理框架（从高温氧化领域来）

### 1.1 Wagner 扩散控制氧化 + 生长方向判定（内/外生长）

- 在气相高温氧化里，经典做法是把氧化膜生长看成**扩散控制（常见抛物线动力学）**，并区分氧离子/金属离子哪一方在主导迁移。
    
- **迁移到 LBE**：当您靠“控氧”在 LBE 中形成保护膜（常见 magnetite / Fe-Cr spinel 等）时，同样需要回答：  
    **氧化膜主要是“向内长”还是“向外长”？**哪一层是速率控制层？  
    这会直接决定膜层对 Pb/Bi 渗透与对基体元素（Fe/Cr/Ni）溶解的抑制能力。
    

### 1.2 Breakaway / 膜层开裂-剥落触发的“阶段性腐蚀模型”

- 高温氧化里很成熟的一套思路是：**前期保护膜控制 → 膜层失稳（开裂/剥落）→ 腐蚀加速**。
    
- **迁移到 LBE**：很多 LBE 实验也呈现“先氧化主导、后溶解/渗透主导”的阶段性；例如有工作在特定 DO 条件下提出了**四阶段模型**，描述从氧化主导转向 LBE 穿透+选择性溶解的演化路径。  
    这类模型非常适合做“机理论文”：把截面形貌/相组成/元素分布随时间的演化串起来。
    

### 1.3 选择性氧化（selective oxidation）与氧势窗口图（热力学边界）

- 高温氧化里常用 **Ellingham / 相稳定性**来划定“能形成保护膜”的氧势窗口。
    
- **迁移到 LBE**：同样思路可用于建立 **(T, a_O)** 下 Fe/Cr/Al 相关氧化物（Fe₃O₄、Fe-Cr spinel、Al₂O₃ 等）稳定区，并解释为什么“低氧→溶解/脱合金，高氧→氧化膜/沉积风险”。
    

---

## 2) 可直接搬用的关键表征手段（强烈推荐）

### 2.1 **¹⁸O 同位素示踪 + SIMS / NanoSIMS**：判定氧化膜生长机理的“金标准”

- 高温氧化领域常用 **两段暴露 ¹⁶O/¹⁸O**，再用 SIMS 深度剖面看同位素分布，从而判断氧化膜是通过**氧向内扩散**还是**金属向外扩散**生长。
    
- **迁移到 LBE 的做法（可发论文的组合）**：
    
    1. 先在 ¹⁸O₂（或 H₂¹⁸O/¹⁸O 气氛）下预氧化，形成“带标记”的氧化膜；
        
    2. 再在受控 DO 的 LBE 中暴露；
        
    3. 用 SIMS/NanoSIMS 观察 ¹⁸O 是否被“置换/稀释”、新的氧从哪里进入、膜层是否被 LBE 破坏并再生。  
        这能把“膜层是否真的在 LBE 中稳定生长/再生”从推测变成可证据化结论。
        

### 2.2 **电化学氧传感（固体电解质 EMF 传感器）**：把“控氧”从经验变成可闭环

- LBE 体系里，氧活度测量/控制大量依赖**固体电解质隔离的电化学氧传感器**（LBE 作工作电极）。
    
- **迁移价值**：
    
    - 允许您做“氧势阶跃/波动”的动力学实验（类似气相氧化的程序控气氛），直接观测膜层是否能快速再生、何时进入 breakaway。
        
    - 还能把不同材料/涂层的“允许氧窗口”做成工程可用的图。
        

### 2.3 截面微区分析：把“溶解/渗透”路径直接抓出来

LBE 的核心损伤往往不是均匀减薄，而是：

- **低氧下选择性浸出（Ni/Cr/Mn 等）** + 近表面溶解区；
    
- **晶界/亚晶界/孪晶作为快速通道**，导致 Pb/Bi 沿界面渗入并形成网络状腐蚀沟槽。
    

对应的“从别的领域迁移来就很好用”的组合是：

- **EBSD**（晶界类型/取向）× **FIB 截面**（精确切到渗透通道）× **STEM/EDS/EELS**（膜层与界面纳米结构）
    
- 目标是回答：**渗透优先生在什么界面？与应力/加工痕/析出相是否相关？**
    

---

## 3) 其他领域的“套路”，在 LBE 里怎么用

### 3.1 从蒸汽 / sCO₂ 氧化借鉴的“杂质-氧势-膜层稳定性”分析

- 在蒸汽、sCO₂ 中，研究者经常用“杂质改变氧化路径 → 膜层致密性变化 → 失效”的框架来组织结果。
    
- **迁移到 LBE**：把“杂质”换成 LBE 中的**溶解氧、溶解/悬浮氧化物、温差导致的氧迁移**，同样能做出一套“环境参数—膜层相组成—失效模式”的因果链。
    

### 3.2 从熔盐腐蚀借鉴的“溶解-迁移-再沉积”与质量守恒核算

- 熔盐腐蚀常用“金属离子溶出→在冷端沉积/析出”的质量守恒思路。
    
- **迁移到 LBE**：可通过**定期取样 LBE**，用化学分析（如 ICP-MS）跟踪 Fe/Cr/Ni 溶解量，与试样减薄/膜层厚度闭合核算（这类闭合核算在 LBE 文献里仍相对稀缺，容易形成亮点）。
    

---

## 4) 一个“最容易做出机理结论”的实验设计模板

如果您想把“方法迁移”做成系统研究，推荐这个组合：

1. **氧传感器闭环控氧**（给定 DO/氧势程序）
    
2. **¹⁸O 预氧化标记 + LBE 暴露 + SIMS/NanoSIMS**（判定生长/再生机制）
    
3. **EBSD + FIB-SEM/TEM**（锁定 Pb/Bi 渗透与选择性浸出路径）
    
4. 用“阶段性模型（氧化主导→失稳→溶解/渗透主导）”组织结论。
    

---

如果您愿意把范围缩到一个具体体系（比如 **T91/316L/AFA/FeCrAl 涂层**，温度 450–600 °C 或更高、静态还是流动），我可以把上面模板改成**具体变量矩阵（氧势阶跃怎么设、暴露时间点怎么选、清洗去 LBE 的对照怎么做、预期会看到哪几类同位素/相分布特征）**，直接对应论文的“方法+结果结构”。

  

再多给我来一些思路

  

已思考 1m 22s

下面给您一套更“发散”的 **LBE 可迁移方法/机理工具箱**。思路来自气相高温氧化、蒸汽/sCO₂、熔盐腐蚀、液态金属相容性等成熟体系；关键是把它们改写成 **“氧化膜生长 + 液态金属溶解/渗透 + 质量传递/沉积 + 膜层失效”**的耦合问题。

---

## 1) 机理框架：哪些“经典模型”搬到 LBE 仍然好用

### 1.1 氧化膜生长：Wagner 扩散控制 + 点缺陷化学

- 把 LBE 下的保护膜（Fe₃O₄ / Fe-Cr spinel /（目标）Al₂O₃）当作**离子/电子导体**，用点缺陷（空位/间隙）去解释：
    
    - 为什么某些 DO（溶解氧）下膜更致密/更快再生
        
    - 为什么会出现 **breakaway**（膜突然失稳后腐蚀加速）
        
- 这套“气相高温氧化的语言”在 LBE 里依旧成立，只是边界条件换成“氧来自液态金属溶解氧、且膜可能被 Pb/Bi 渗透/破坏”。
    

### 1.2 阶段模型：保护膜→失效→溶解/渗透主导

- 很多 LBE 行为天然适合用“分阶段”讲清楚（早期氧化主导，后期膜裂+Pb/Bi 沿缺陷渗透，伴随选择性浸出）。
    
- 把每一阶段对应到**可量化指标**（膜厚、IOZ 厚度、Pb/Bi 渗透深度、Ni/Cr 贫化层等），论文结构会非常顺。可参考近年关于“预氧化后局部失效/局部腐蚀区形成原因”的研究思路。 
    

### 1.3 质量传递腐蚀（Mass transfer corrosion）：溶解→迁移→冷端沉积

- 从熔盐/液态金属相容性里搬来：材料元素在热端溶解，沿回路迁移，在冷端沉积/析出（甚至堵塞）。
    
- 这在工程回路里特别关键，且比“静态坩埚”更像真实工况（也是更容易出亮点的数据闭合问题：**固体损失量 vs 熔体中溶解量 vs 沉积量**）。
    

### 1.4 液态金属润湿 + “裂纹毛细渗入”机理

- LBE 对表面状态非常敏感：氧化膜、粗糙度、化学组成会改写润湿性，进而影响 Pb/Bi 是否沿裂纹/晶界“毛细吸入式渗透”。
    
- 相关润湿/接触角研究已经在 316L/T91/CLAM 等材料上做过，您可以把它升级为“润湿性—缺陷渗透—失效”的因果链。 
    

### 1.5 辐照增强扩散（如核能场景）

- 辐照缺陷会显著改变 Fe/O 扩散，从而改变氧化膜生长与稳定性，这是核材料里成熟的思路，也已有人在 LBE 条件下讨论辐照对 316L 氧化层形成的影响。 
    
- 如果您做涂层，还可以做“离子辐照前后耐 LBE 腐蚀对比”。 
    

---

## 2) 表征与实验手段：从别的体系迁移过来，在 LBE 里能直接“加分”的

### 2.1 同位素示踪（¹⁸O 等）+ SIMS/NanoSIMS：判定膜“怎么长”的硬证据

- 在高温氧化领域，¹⁸O 示踪 + SIMS 是判定**氧向内扩散**还是**金属向外扩散**的经典组合。 
    
- 迁移到 LBE：做“预氧化标记→LBE 暴露→同位素分布变化”，可以直接回答：
    
    - 预氧化膜在 LBE 中是“保留、再生、还是被替换”
        
    - 新氧从哪里来（溶解氧/局部再氧化）
        

### 2.2 APT（原子探针）/TEM-EELS：把“纳米级渗透与贫化”看清楚

- LBE 的关键往往发生在**几十纳米到几百纳米**：Cr/Ni 贫化、短程扩散、晶界通道、氧化膜/基体界面的化学梯度。
    
- APT 特别适合把“贫化层 + 晶界偏析 + 早期渗透”的证据做得很硬（也最容易形成“机制图”）。
    

### 2.3 残余应力与剥落风险：把“膜失效”从形貌描述升级为力学解释

- 气相氧化里已经很成熟：用 XRD 残余应力、显微力学（纳米压痕/微悬臂梁）解释剥落起始。
    
- 迁移到 LBE：建议您把“热循环/氧势波动”加入实验矩阵，然后用应力/断裂参数解释**为何同样厚度的膜，有的稳定、有的突然崩**。
    

### 2.4 在线监测：氧活度（EMF 传感器）+ 控氧闭环

- LBE 控氧离不开氧活度测量/传感器体系；早期经典工作与手册都强调“氧势窗口”和测量方法。 
    
- 做研究时，您可以把“阶跃/扰动”的程序控氧引入：这相当于把气相氧化里常见的“程序控气氛”搬进 LBE。
    

### 2.5 制样/清洗是“系统误差源”：可以单独写成方法学贡献

- LBE 残留会严重干扰 SEM/EDS、质量增重、表面粗糙度、润湿性测量；清洗方法本身就值得对比研究。
    
- 已有工作系统研究过过氧化氢–乙酸类溶液对 LBE 清洗效果与机理，也有文章在润湿实验前采用甘油/混合溶液清洗流程。 
    

> 这块很容易做成“可复现实验规程 + 误差分析”，对同行很有用。

---

## 3) 建模与数据：把“现象解释”变成“可预测”

### 3.1 CALPHAD/热力学数据库：溶解度、活度、相稳定

- LBE 涉及 Fe/Cr/Ni 与 Pb/Bi 的相互作用与溶解度，CALPHAD 能把“哪些元素更容易溶解/迁移”做成可计算图谱。已有工作建立了 Bi–Cr–Fe–Ni–Pb 体系数据库来评估合金与 LBE 相互作用。 
    

### 3.2 反应-扩散耦合：DICTRA/相场/反应输运

- 目标是把 **氧势（边界条件）—膜层生长（反应）—元素扩散（Cr/Ni 贫化）—液态金属渗透（通道）**连成一套“可拟合曲线”的模型。
    
- 最简单的可发表版本：用 1D 反应扩散拟合膜厚/贫化层随时间演化；进阶版本：加入晶界快速扩散与膜裂纹渗透通量。
    

---

## 4) 再给您 12 个“更具体、能落地”的研究点（任选其一都能起论文）

1. **氧势阶跃实验**：DO 从低→高→低循环，观察膜是否可“自愈”，并给出临界阈值。
    
2. **预氧化膜的局部失效机制**：为什么会出现局部腐蚀区/点状破坏（与缺陷、夹杂、粗糙度、局部润湿相关）。 
    
3. **膜层的“Pb 渗入”机制**：外层 Fe₃O₄ 被 Pb 侵入后，导电/扩散性质是否改变？
    
4. **晶界工程（GBE）**：通过热处理/变形调控 Σ3 等特殊晶界比例，验证 Pb/Bi 渗透是否显著受晶界类型控制。
    
5. **涂层缺陷容限**：同样涂层厚度，不同孔隙率/裂纹密度下的失效地图。
    
6. **润湿性—渗透耦合**：接触角数据与渗透深度/失效时间关联建模。 
    
7. **流动 vs 静态差异**：质量传递腐蚀、沉积/堵塞倾向的定量比较（更工程向）。
    
8. **清洗方法对结论的影响**：清洗前后质量变化、表面形貌“伪影”评估与标准化。 
    
9. **离子辐照模拟辐照损伤**：辐照缺陷对氧化膜生长与元素扩散的影响，做“辐照前后对比”。 
    
10. **CALPHAD 指导合金/涂层成分窗口**：把可计算的溶解度与实验腐蚀速率对应起来。 
    
11. **¹⁸O 示踪验证膜生长方向**：把“猜测”变成“证据链”。 
    
12. **多物理耦合失效**：热循环 + 氧势波动 + 应力（外加载或残余应力）下的剥落临界条件。
    

---

如果您告诉我三件事：**(1) 目标材料（如 T91/316L/FeCrAl/AFA/涂层）(2) 温度区间（450–550°C 还是更高）(3) 静态坩埚还是有流动回路**，我可以把上面某一条思路扩成可直接开题的方案：变量矩阵、关键表征清单、预期结果图（膜厚-时间/DO-温度稳定区/渗透深度分布）以及如何写“机理链条”。

  

我现在已经有1515TI，316在500摄氏度2m/S流速下1000-3000h的样品给我思路

  

已思考 1m 8s

您这个数据条件（**15-15Ti + 316，500 °C，流速 2 m/s，1000–3000 h**）非常适合做成一篇“**流动LBE下腐蚀机理 + 动力学 + 失效地图**”的完整故事。下面给您一套**用现有样品就能做的思路**，按优先级从“最快出结果”到“高影响加分项”。

---
