Repository: AKI-215/xrd-auto-analysis-skill

# XRD Auto Analysis Skill Package

这是一个面向材料分析场景的 XRD skill 包，已经整理为标准 skill 风格目录，重点用于：

- 读取 XRD 原始数据
- 自动提峰
- 输出峰质量表
- 与候选相参考峰做置信度比较
- 生成用于汇报的谱图

## 当前包含的主要模块

- `SKILL.md`：skill 主入口说明
- `xrd-auto-analysis-技能说明.md`：用户侧技能说明
- `xrd-auto-analysis-内部说明.md`：内部维护说明
- `scripts/xrd_peak_quality_checker.py`：峰质量评估脚本
- `scripts/xrd_confidence_matcher.py`：候选相比对脚本
- `plot_xrd_generic.py`：通用作图脚本
- `configs/reference_peaks_template.csv`：参考峰模板
- `Structures/`、`Structures_cif/`：本地结构参考资产

## 推荐使用流程

1. 读取原始 TXT / CSV 数据。
2. 使用 `scripts/xrd_peak_quality_checker.py` 生成带质量标签的峰表。
3. 使用 `scripts/xrd_confidence_matcher.py` 结合参考峰模板做候选相比对。
4. 需要汇报图时，使用 `plot_xrd_generic.py` 输出单谱图、叠图或 overlay 图。

## 示例命令

### 1. 峰质量提取

```bash
python scripts/xrd_peak_quality_checker.py --input 316Ti-2.txt --output output_xrd/316Ti-2_peaks_quality.csv
```

### 2. 候选相比对

```bash
python scripts/xrd_confidence_matcher.py --exp-peaks output_xrd/316Ti-2_peaks_quality.csv --ref-peaks configs/reference_peaks_template.csv --output output_xrd/316Ti-2_confidence_report.json
```

### 3. 单谱图

```bash
python plot_xrd_generic.py single 316Ti-2.txt output_xrd/316Ti-2_single.png --label 316Ti-2
```

### 4. Overlay 图

```bash
python plot_xrd_generic.py overlay 316Ti-2.txt output_xrd/316Ti-2_overlay.png --label 316Ti-2 --ref "Austenite_fcc=43.5,50.7,74.6"
```

## skills/ 目录中的独立技能

除了仓库顶层这套 XRD 自动分析脚本外，仓库现在还包含两个可直接复用的 Claude skill：

### 1. `skills/xrd-anays/`

这是一个更完整的 **XRD 通用判定 skill**，包含：
- `SKILL.md`：交互式判相说明
- `data/`：候选相种子表与别名表
- `references/`：判定流程、卡片模板、Python/绘图使用说明
- `templates/`：search-match Python 模板与通用 XRD 绘图脚本
- `Structures/`、`Structures_cif/`：本地结构参考资产

适合：
- 先收集样品体系、主要元素、少量元素、不可能元素
- 再做候选相预筛或峰匹配收敛
- 输出 CIF 风格的候选相卡片
- 结合本地结构资产做进一步对照

### 2. `skills/pdf-unlock-export/`

这是一个 **PDF 解锁与 Markdown 导出 skill**，包含：
- `SKILL.md`：工作流说明
- `unlock_pdf.py`：先解锁受保护 PDF
- `pdf_all_to_md.py`：导出 Markdown、整页截图与内嵌图片

适合：
- 论文或报告 PDF 无法直接读取
- 需要先导出为 Markdown 包，再进入总结、汇报、知识整理流程

## 说明

这个仓库目前同时保留了：
- 顶层的 XRD 自动分析脚本与结构库
- `skills/` 目录中的可复用 Claude skills

这样既能直接当脚本仓库使用，也能把对应 skill 拷贝进 `~/.claude/skills/` 使用。若后续还要继续整理，可以再补：

- 更明确的依赖声明
- 每个 skill 单独的 README
- 更轻量的 share 版目录
- 发布用的目录裁剪脚本

File: 04-方法与工具/GPT/05-文献阅读方法/LBE文献阅读方法与英文阅读.md
## 0) 读文献的目标（先定输出）

每篇论文读完必须产出其中之一（否则就是“看爽了”）：

- **1句结论**：这篇到底证明了什么？
    
- **1张表**：材料/环境/时间/关键数据/机制/局限
    
- **1个可复现实验清单**：如果我做，关键参数是什么？
    
- **1条可做的 gap**：下一步我能补什么？
    

---

## 1) 三遍阅读法（适合腐蚀/SEM数据密集论文）

### 第一遍：5–15 分钟“筛选”

只看这 6 个位置：

1. 标题 + 摘要：材料？环境？温度/时间/流速/氧控？
    
2. 结论：有没有**量化数据**（厚度、速率、kₚ、渗透深度）
    
3. 图表：截面SEM、EDS mapping、厚度-时间曲线、增/失重曲线
    
4. 实验方法：静态还是回路？控氧怎么做？时间尺度？
    
5. 对比对象：有没有 T91/316/CLAM/ODS 的对照？
    
6. 期刊/团队：JNM/Corrosion Sci/NE&D 通常更规范
    

**判断值不值得深读**：

- 有“完整条件 + 可复现方法 + 量化曲线/统计” → 值得
    
- 只有机理口号、条件含糊、没误差条 → 只留作背景引用
    

> 输出：一句话 + 3个关键图编号（例如“Fig.3/5/7值得抄表格”）

---

### 第二遍：45–90 分钟“把实验复述出来”

用固定模板读（强烈建议逐段做笔记）：

#### A. 实验条件（必须抄全）

- 材料：成分、热处理/晶粒、表面制备（粗糙度/抛光粒度）
    
- 环境：介质纯度、**氧浓度/氧活度**、温度、压强、流速、时间
    
- 装置：静态坩埚/循环回路、冷阱/过滤、氧传感器型号与标定
    
- 表征：SEM模式(BSE/SE)、EDS参数、XRD/Raman、截面制样方式
    

#### B. 结果（只记“能拿来画表”的东西）

- 氧化层：外层/内层/IOZ 厚度（平均±标准差）
    
- 成分剖面：Ni/Cr/Mn贫化深度、Pb/Bi渗透深度
    
- 动力学：厚度-时间是否抛物线/线性/分段（breakaway有无）
    
- 失效：剥落、孔隙率、裂纹、局部腐蚀坑比例
    

#### C. 讨论（只抓“因果链”）

写成一句话链条：  
**环境参数 → 膜层相/缺陷 → 扩散/溶解路径 → 形貌/厚度变化 → 失效模式**

> 输出：一段 5 行内的“实验复述”+ 一张你自己的小表格

---

### 第三遍：2–4 小时“批判 + 找 gap”（只对核心论文做）

用审稿人视角问 8 个问题：

1. **氧控可信么？**（传感器怎么标定？氧浓度是记录曲线还是一句话？）
    
2. **流动效应有没有做位置分辨？**（迎流/背流/边缘）
    
3. **统计量够么？**（厚度测点n=？误差条？）
    
4. **清洗/制样会不会造假象？**（LBE残留影响EDS/形貌）
    
5. **机制证据够么？**（只靠一张SEM就下结论？有没有剖面/相鉴定/对照）
    
6. **对比是不是公平？**（表面粗糙度不同、热处理不同会误导）
    
7. **时间尺度够么？**（100h就谈寿命？有没有3000h+）
    
8. **能不能复现？**（缺了关键参数就记为“不可复现缺陷”）
    

> 输出：

- “这篇最强证据是什么？”
    
- “这篇最大的漏洞是什么？”
    
- “我能补的gap 1–3条（必须可做）”
    

---

## 2) 做一个“LBE文献对比表”（您方向最需要）

每读完一篇就往表里填一行（Excel/Notion都行）：

|文献|材料|T(°C)|流速|氧浓度/活度|时间(h)|主要现象|量化数据|机制结论|局限/gap|
|---|---|---|---|---|---|---|---|---|---|

**只要坚持填 30 篇，您的综述/引言就自动写出来。**

---

## 3) 针对您已有样品的“读文献优先级”

您现在有 **15-15Ti、316、500°C、2 m/s、1000–3000h**，所以读文献时优先抓：

- **同温度/同流速/同时间量级**的动态回路数据
    
- 有“外层/内层/IOZ厚度统计”的
    
- 有“迎流/背流差异”的
    
- 有“Ni/Cr贫化深度 vs 时间”的
    

读到这种论文，您就立刻能对标自己数据，写讨论会非常快。

---

## 4) 每周节奏（最省力、最有效）

- 周一到周五：每天 **扫读2篇（第一遍）**
    
- 周三/周六：**深读1篇（第二遍）**
    
- 周日：**批判1篇（第三遍）+ 更新对比表 + 写200字mini-review**
    

---

如果您把**一篇正在读的PDF**（或标题/DOI）发我，我可以按上面模板示范：

- 5–10分钟给您“第一遍筛选结论”
    
- 以及把“实验条件与可复现清单”直接抄成表格（您后面写论文直接用）。
    

  

10.1016/j.actamat.2026.121962

  

已思考 1m 34s

下面我按**“读一篇 Acta 材料腐蚀论文的实战流程”**，专门用 DOI **10.1016/j.actamat.2026.121962** 这篇来示范：怎么读、读什么、怎么把它变成你自己论文里的“可用结论/可复现方法/可对比数据”。

---

## 0) 先把这篇论文放进一句话框架

这篇的核心是：**316L 在“氧饱和 LBE”里发生优先晶界氧化（PIO），不同晶界类型（RHAB vs CTB）表现完全不同，孔隙与DIGM参与并加速晶界氧化。** 

---

## 1) 第一遍（5–10分钟）：只做“读图前的定位”

你打开PDF后，只做三件事：

1. **写下实验边界条件**（抄到你自己的对比表里）
    

- 环境：**oxygen-saturated LBE**
    
- 温度：**550 °C**   
    （其余如流速/时间/氧控制方式/样品状态，等第二遍再抄全）
    

2. **确认它在讲什么“损伤类型”**
    

- 不是一般的“外表面双层氧化膜厚度增长”，而是**晶界优先氧化（PIO）**，并比较**随机高角度晶界（RHAB）**与**共格孪晶界（CTB）**。
    

3. **快速扫结论段抓“关键词机制链”**  
    从摘要/结论里先记住这几个词：
    

- RHAB 更深的 PIO
    
- RHAB 形成“广泛的多晶 Cr₂O₃”
    
- CTB 只有薄片状 Cr₂O₃
    
- **DIGM（扩散诱导晶界迁移）**在两类晶界前沿都出现
    
- **晶界孔隙（纳米孔）**是快速扩散通道，显著加剧 PIO
    
- Ni 选择性溶解、Fe 外扩散导致孔隙形成；Ni 溶解还会驱动 DIGM 区域劣化成碎片化 Ni 富集颗粒（尤其 RHAB）
    

> 第一遍的输出：你能在30秒内复述“这篇到底研究了什么、结论是什么”。

---

## 2) 第二遍（45–90分钟）：把它“复现级别地读完”

这一遍的目标是：**你读完能照着做实验/照着算指标**。建议你按下面清单逐项抄出来（别靠记忆）：

### 2.1 方法部分必抄的 12 个参数（缺一个都可能复现失败）

- 合金状态：316L 的热处理/冷加工？晶粒尺寸？表面粗糙度与抛光流程？
    
- LBE 状态：氧“饱和”怎么实现？是否有冷阱/气氛平衡？是否有氧传感器记录曲线？
    
- 暴露方式：静态还是流动？（你有2 m/s流动，这个差异决定讨论怎么写）
    
- 暴露时间：做了哪些时间点？（你要拿它对标你1000–3000 h）
    
- 取样位置：是否区分迎流/背流（若无，你可以指出“流动效应未覆盖”就是gap）
    
- 截面制样：切割/镶嵌/抛光/去LBE残留的化学清洗流程（这一步会强烈影响EDS与孔隙判断）
    
- EBSD：晶界分类标准（RHAB阈值角度？CTB Σ3 的判据？）
    
- 氧化深度的定义：PIO 深度怎么量？从表面到氧化前沿？还是沿晶界的最大值/平均值？
    
- TEM/APT（若有）：样品制备（FIB位置怎么选？是否选到PIO前沿？）
    
- 统计：每类晶界测了多少条？误差条怎么给？
    

### 2.2 结果部分你要“抄成数据结构”的东西

你不要只看“图像很漂亮”，要把它变成你自己的表格字段：

- **RHAB 与 CTB 的 PIO 深度分布**（均值、标准差、最大值、n）
    
- **氧化产物**：RHAB 前沿是“多晶 Cr₂O₃”，CTB 前沿是“薄片 Cr₂O₃” 
    
- **DIGM 区域**是否在两类晶界都出现、宽度多大、与孔隙/成分的空间关系 
    
- **孔隙证据链**：纳米孔来自 Ni 选择性浸出 + Fe 外扩散；孔隙作为快速扩散路径加速 PIO 
    

> 第二遍的输出：你的笔记里出现一张“**材料-环境-晶界类型-氧化深度-机制证据**”的表（以后写引言/讨论直接复制）。

---

## 3) 第三遍（2–4小时）：用“审稿人问题”把它吃透并找到你的gap

围绕这篇，你可以直接用下面 8 个问题做批判式阅读（也最贴合你的样品）：

1. **氧饱和的边界条件**：氧活度如何量化？有没有随时间波动？
    
2. **流动缺失**：如果它是静态条件，那你可以提出：2 m/s 下孔隙更易连通、PIO更深/更不稳定——这是你的切入点。
    
3. **时间尺度**：它是否覆盖到 1000 h 以上？如果只早期，你的 3000 h 是优势。
    
4. **晶界统计是否充分**：RHAB/CTB 各自 n=多少？分布是否偏样本选择？
    
5. **孔隙来源的排他性证据**：如何排除制样/清洗造成的孔隙假象？
    
6. **Cr 扩散 vs PIO 深度的因果**：RHAB 扩散快导致“更多 Cr₂O₃”，但为何反而“更深PIO”？你要看作者如何解释这条逻辑链。
    
7. **与Ni相关的链条**：Ni 溶解→孔隙→DIGM劣化→更强PIO，这条链条的证据是否闭合？
    
8. **工程意义**：氧饱和LBE对应什么服役场景？与氧控制（10⁻⁷–10⁻⁶ wt.%）的差别在哪里？
    

> 第三遍的输出：你能写出**“我能补的3条实验”**，并且每条都能落到你手里的样品与设备上。

---

## 4) 这篇对你“500°C、2 m/s、1000–3000h（316/15-15Ti）”的直接用法

你可以把它变成你论文讨论里的“对照机制框架”：

- 他们给了一个强机制：**晶界类型决定 PIO 形态，孔隙是加速通道，DIGM参与晶界前沿演化** 
    
- 你要做的是把它迁移到你的条件：
    
    - 500°C vs 550°C（温度降低扩散减弱，但流动2 m/s可能增强“去除+孔隙连通”）
        
    - 长时3000h（验证孔隙是否从纳米孔→连通孔→LBE渗入通道）
        
    - 15-15Ti（看Ti相关析出/稳定化对晶界氧化前沿是否改变）
        

最直接可做的对标实验/分析是：**EBSD分类晶界 → 统计不同晶界的氧化/渗透深度分布 → 结合孔隙率与成分剖面解释**。

---

## 5) 你现在就能做的“读这篇论文的笔记模板”（复制即可）

- **一句话贡献**：
    
- **实验条件表**（T、流速、氧势、时间点、材料状态、清洗/制样）：
    
- **核心数据**（RHAB/CTB PIO深度：均值±σ、最大值、n）：
    
- **机制证据链**（Cr₂O₃形态差异；DIGM证据；孔隙来源与作用）：
    
- **可复现清单**（缺失参数与我需要补的记录）：
    
- **我能补的gap（3条）**：
    
    1. 流动2 m/s下的晶界统计对比
        
    2. 1000→3000h孔隙连通演化
        
    3. 15-15Ti与316的晶界差异机制
        

---

如果你把这篇的**PDF（或至少方法+关键图页）**发我，我可以进一步把“第二遍”直接替你做完：

- 把所有实验参数抄成表格
    
- 提取他们对 RHAB/CTB 的统计方式
    
- 给出你在2 m/s数据上应该如何对标（哪些图一定要做、哪些指标最能打审稿人）
    

  

给我推荐一篇现在最适合读的文献

  

已思考 1m 40s

最适合您**现在**读的一篇（直接对标您手里：**15-15Ti、500 °C、流动LBE、长时**）：

## 推荐文献（优先读这一篇）

**Tian, S. et al.** _Corrosion kinetics and mechanisms of 15–15Ti steel in flowing liquid lead-bismuth eutectic at 500 °C._ **Journal of Nuclear Materials**, 601 (2024), Article 155344. **DOI: 10.1016/j.jnucmat.2024.155344** 

### 为什么它“最适合你现在读”

- **温度和工况高度贴近**：明确就是**500 °C + flowing LBE**，你正好也是 500 °C、2 m/s、1000–3000 h。
    
- **主题是“动力学+机制”**：你现在最需要把自己的截面SEM从“看起来像”变成“能拟合/能对标”的量化框架（厚度–时间规律、分阶段机制、流动影响）。标题就表明它聚焦“kinetics and mechanisms”。
    
- **材料对口**：你有 15-15Ti，这篇就是 15-15Ti 的流动 LBE 腐蚀动力学基准。
    

---

## 按你现有样品“读这篇”的最短路线（60–90分钟拿到可用结论）

> 目标：读完能立刻填进你的对比表，并能写进讨论。

### 1) 先抄“实验边界条件”（方法部分只抄这10项）

- 500 °C、flowing LBE（确认流速/流型/回路结构）
    
- 氧控制方式（氧传感器/气氛/冷阱/过滤）、氧浓度记录是否是曲线
    
- 暴露时间点（是否覆盖到千小时级）
    
- 试样表面状态（抛光粒度/粗糙度）、热处理状态
    
- 截面制样与去除残余LBE的方法（这会强烈影响你后续EDS/孔隙判断）
    

> **你要把这些写成“可复现实验清单”**，否则这篇只能当背景引用。

### 2) 只抓三类“能直接对标你数据”的图/表

- **氧化层厚度 vs 时间**（外层/内层/IOZ 如有）→ 判断抛物线/线性/分段（breakaway）
    
- **截面结构判定**：外层Fe₃O₄（多孔/柱状/等轴）+ 内层Fe-Cr spinel（是否致密、是否出现Pb/Bi渗入通道）
    
- **元素分布剖面**：Ni/Cr贫化深度、Pb/Bi渗透深度（你的样品也应输出同一套指标）
    

### 3) 读讨论时只回答2个问题（能直接写进你的论文）

- **流动条件下，厚度增长为什么会“被抵消/被冲刷”？**（用它的机制链对标你“界面起伏、薄弱区比例 f_thin、CV_t”）
    
- **控制速率的是哪一层？**（外层生成-去除平衡？还是内层扩散控制？）
    

---

## 读完这篇，你应该能立刻完成你自己的对比表（模板）

|你的样品|Tian 2024 JNM（对标列）|
|---|---|
|500 °C、2 m/s、1000/2000/3000 h|500 °C、flowing LBE（抄流速/时间点）|
|外界面Rq、τ、CV_t、f_thin|对应它的“膜去除/流动影响”解释|
|外/内层厚度–时间曲线|对应它的 kinetics 拟合与分阶段机制|
|Ni/Cr贫化、Pb/Bi渗透深度|对应它的机制证据链|

---

如果您把这篇文章的**PDF（或至少方法页+关键截面图页）**发我，我可以按上面模板把“10项边界条件+三类关键数据”直接替您提取成一张表，并告诉您**你现在那套界面起伏指标（Rq/τ/CV_t/f_thin）在这篇的哪几幅图上最该对标**。

  

https://doi.org/10.1007/s11085-025-10356-0

  

已思考 6m 48s

这篇 DOI **10.1007/s11085-025-10356-0** 是一篇**非常“对口你现在工作”**的流动 LBE 论文：它专门讨论 **T91 在 500 °C、氧饱和（oxygen-saturated）流动 LBE、90°冲击角**条件下，为什么会长出**复杂多层（交替 Fe–Cr spinel / magnetite）氧化层**，以及为什么生长会被显著加速。 

下面给你一个**可直接拿去做对标/写讨论**的读法 + 我从图里帮你“抄出来”的关键数值。

---

## 1) 这篇论文你要抓住的主结论（用一句话写进笔记）

- 在 **流动 + 冲击**条件下，T91 不再是“典型双层氧化膜（spinel+magnetite）”，而会形成**交替的多层氧化膜**，且在同为氧饱和 LBE 的情况下，**厚度增长显著快于静态**；作者把加速归因于：**局部剥落/界面破坏 → LBE 渗入 spinel/基体界面 → 氧传输增强**，同时冲击诱发的**高缺陷密度（位错/应变）**也会促进传输。 
    

---

## 2) 关键“量化数据”（直接可对标你的 500 °C、2 m/s）

从论文的厚度柱状图（Fig.7）读数（我按坐标换算得到，**约值**）：

|暴露时间|静态 LBE|冲击角 0°|冲击角 90°|
|---|---|---|---|
|**600 h**|**≈ 10.9 μm**|**≈ 17.0 μm**|**≈ 21.5 μm**|
|**1000 h**|**≈ 17.0 μm**|**≈ 21.0 μm**|**≈ 31.5 μm**|

这与摘要里“1000 h 厚度约 32 μm、约为静态的 1.5 倍”一致。 

> 对你有用的点：**同样 500 °C，流动/冲击能把氧化膜从‘双层’推成‘多层’，并把厚度速率推高**——你后面讨论自己 2 m/s 结果时，可以把这篇当“流动导致加速/复杂分层”的对照。

---

## 3) 你应该重点看哪几张图（以及要抄什么信息）

### Fig.4–6：**多层结构到底长什么样、成分怎么分层**

- BSE 截面 + EDS mapping 能看到 **Magnetite / Fe-Cr spinel** 的分层与交替（作者在图中直接标注了相）。 
    
- **Pb/Bi 的分布**是你判断“LBE 是否渗入界面”的关键证据之一（图中给了 Pb、Bi 的mapping）。 
    

### Fig.8：**“LBE 渗入界面”证据链**

- 这张图把“界面/层间”放大，并给线扫/元素图，核心是证明：LBE 能进入某些界面区域，配合剥落/开裂，促进氧迁移。 
    

### Fig.10：**冲击诱发缺陷（EBSD/KAM）**

- 给了 KAM（Kernel Average Misorientation）分布对比：**冲击后平均 KAM 更高**，对应更高缺陷密度/局部应变。你可以用它来支撑“流动/冲击不仅是外层冲刷，还会改变基体近表面的扩散条件”。 
    

### Fig.11：**作者的物理模型（你写讨论可直接借用结构）**

- 模型逻辑：冲蚀坑/局部剥落 → LBE 渗入界面 → 新氧化层再生 → 层间交替堆叠。 
    

---

## 4) 把你前面“界面起伏法”升级：针对这篇论文，你可以这样量化“冲蚀/渗入导致的多层”

你现在已经在算 **Rq / Rz / τ / CVt / fthin**。在这篇的语境下，我建议你再加 2 个“更直接对标作者机理”的指标（都能从 BSE+EDS 做）：

### 4.1 **渗入比例（Penetration Ratio, PR）**

定义在“spinel/基体界面”（或层间界面）上：

PR=LPb/Bi阳性界面L总界面PR=L总界面​LPb/Bi阳性界面​​

- 做法：沿界面取一条窄带，用 Pb 或 Bi 的 EDS map 阈值化，统计“阳性段长度/总长度”。
    
- 解释：**PR 越大**，越符合“LBE 渗入界面→氧传输增强→多层加速”的路线。 
    

### 4.2 **多层指数（Multilayer Index, MI）**

MI=Nspinel/magnetite 交替次数tˉ(例如：每10 μm的交替次数)MI=tˉNspinel/magnetite 交替次数​​(例如：每10 μm的交替次数)

- 做法：在 BSE/元素图上数“spinel↔magnetite”明显交替的层数，除以平均厚度。
    
- 解释：你可以用 MI 区分：
    
    - “单纯长厚的双层膜” vs
        
    - “剥落-再生驱动的多层堆叠膜”（这篇就是后者）。 
        

---

## 5) 你用 1 小时读完这篇的最短路线（照做就行）

1. **先看 Fig.7**：把厚度数字抄下来（上面我已帮你读出约值）→你立刻知道“流动/冲击放大多少倍”。 
    
2. **再看 Fig.4/5/6**：确认层状结构、相的标注方式（作者怎么定义 magnetite/spinel）。 
    
3. **看 Fig.8**：把“渗入界面+线扫证据链”抄下来（你后面写自己样品时照这个结构写）。 
    
4. **看 Fig.10 & Fig.11**：把“缺陷促进传输”和“剥落-渗入-再生模型”抄成一段机制链。 
    

---

如果你把论文 PDF（或你最关心的 2–3 张截面图）发我，我可以按你现在那套指标，直接帮你做一份**“可写进文章的对标表”**：

- 厚度增长（600/1000h）对比你 1000/2000/3000h
    
- 多层指数 MI、渗入比例 PR
    
- 以及你最关心的“界面起伏（Rq/τ/CVt）和冲蚀机制”的对应关系。
    

  

知道我如何阅读英文文献

  

下面给您一套**读英文文献（尤其像 LBE 腐蚀这种实验密集论文）**的具体做法。重点是：**不靠逐句翻译**，而是用“结构化抽取”把英文变成你能复述、能对标、能写进论文的内容。

---

## 1) 英文文献不要逐句读：按“信息块”读取

每篇论文你只需要抓 6 类信息块（看到就抄）：

1. **Material**：材料、成分/热处理、表面状态
    
2. **Environment**：介质纯度、氧势/氧浓度、温度、流速、时间
    
3. **Method**：静态/回路、氧控与传感器、制样与清洗、表征手段
    
4. **Observation**：看到了什么结构（双层膜？多层？孔隙？渗透？）
    
5. **Quantification**：厚度/速率/分布（均值±σ、n、趋势曲线）
    
6. **Mechanism**：作者的因果链（用箭头写）
    

> 读英文的核心：**先把名词抓全，再把数字抓全，最后再读解释。**

---

## 2) 读英文时的“三遍法”（更适合你这种方向）

### 第一遍（5–10分钟）：只看“会出现数字的地方”

按这个顺序扫：

- Abstract：只抓**条件 + 关键结果数字**
    
- Figures/Captions：图注信息密度最高（温度、时间、材料、相）
    
- Table：把厚度/速率直接抄走
    
- Conclusions：抓**结论句模板**（可直接仿写）
    

**第一遍输出**：一句话总结 + 关键图号（3个）+ 关键数字（3个）

---

### 第二遍（45–90分钟）：方法部分“抄到能复现”

英文方法段落不要逐句翻译，只做“清单化抄写”：

- Temperature / time / flow velocity
    
- Oxygen control (sensor type, calibration, setpoint, fluctuations)
    
- Sample prep (grinding/polishing grit, roughness, heat treatment)
    
- Cleaning (how LBE removed)
    
- Characterization (SEM mode, EDS settings, EBSD step size, TEM prep)
    

**第二遍输出**：你自己的“实验复现卡片”（10–15行）

---

### 第三遍（2–3小时）：只读 Discussion 里“作者怎么证明机制”

做两件事：

1. 找作者的**因果链句子**（常见结构：_X leads to Y, resulting in Z_）
    
2. 给每个因果链配一个证据：_supported by Fig. X / line scan / mapping / EBSD_
    

**第三遍输出**：

- 机制箭头图（你自己画）
    
- 2条你能补的gap（与流速/长时/晶界/统计相关）
    

---

## 3) 你必须掌握的“英文句式识别”（不翻译也能读懂）

看到这些词，就知道作者在干什么：

### 3.1 在“下结论”

- _suggests / indicates / implies / demonstrates_
    
- _it is evident that…_
    
- _consistent with…_
    

### 3.2 在“讲机制链”

- _leads to / results in / gives rise to / promotes / accelerates / suppresses_
    
- _due to / attributed to / because of_
    
- _governed by / controlled by_（速率控制）
    

### 3.3 在“留后路/承认不确定”

- _may / might / likely / possibly_（有不确定）
    
- _cannot be ruled out_（无法排除）
    
- _further work is needed_（给你gap）
    

---

## 4) 你方向最常见的英文术语（见到就不用卡住）

（你可以直接复制到自己的术语表）

- **oxide scale** 氧化层
    
- **duplex scale** 双层氧化膜
    
- **outer magnetite / inner spinel** 外层磁铁矿/内层尖晶石
    
- **internal oxidation zone (IOZ)** 内部氧化区
    
- **selective dissolution / dealloying** 选择性溶解/脱合金
    
- **grain boundary oxidation (PIO)** 晶界优先氧化
    
- **LME (liquid metal embrittlement)** 液态金属脆化
    
- **spallation / delamination** 剥落/脱粘
    
- **flow-accelerated corrosion (FAC)** 流动加速腐蚀
    
- **penetration**（Pb/Bi）渗入
    
- **diffusion-induced grain boundary migration (DIGM)** 扩散诱导晶界迁移
    

---

## 5) 读英文最有效的笔记模板（你每篇都用同一套）

复制这个模板到 Obsidian/Word：

- **One-sentence takeaway**：
    
- **Material/state**（composition, HT, surface）：
    
- **Environment**（T, time, flow, oxygen）：
    
- **Key figures**（Fig.X/Y/Z）：
    
- **Key numbers**（thickness, rate, depth, n, error）：
    
- **Mechanism chain (→)**：
    
- **Limitations / gaps**：
    
- **How it compares to my samples (500°C, 2 m/s, 1000–3000h)**：
    

---

## 6) 你现在立刻能用的“训练法”（7天就明显变快）

每天只做一件事：

- 选1篇英文论文，只抄 **Abstract + Fig captions + Conclusions**
    
- 把里面的**数字/条件**整理成一行表格
    
- 用一句英文复述（哪怕很简单）：
    
    - _“At 500°C in flowing LBE, the oxide scale thickened to ~X μm after Y h, and flow promoted …”_
        

7天后你会发现：你已经能“用英文写出你自己的结果句式”。

---

如果您愿意，我可以用你刚给我的那篇（Springer那篇或 Acta 那篇）做一次**示范**：  
你把 PDF 的方法页 + 2张关键图（截图也行）发我，我会按模板帮你输出一份“**可复现实验卡片 + 关键数字表 + 机制箭头图**”，你照着写组会/论文就行。

  

用英文把LBE材料腐蚀的可用空间模型用准确的学术语言发给我

  

已思考 32s

Below is a **usable “phase-space (operating-window) model”** for **corrosion and degradation of structural alloys in liquid lead–bismuth eutectic (LBE)**, written in academic English and formatted so you can paste it into a thesis or paper.

---

## A Usable Phase-Space Model for Structural-Material Degradation in LBE

### 1. Model purpose and scope

The “usable space” of structural materials in LBE can be formulated as a **phase-space partition** of operating conditions into mechanistically distinct regimes (protective vs non-protective), together with **coupled kinetics** for oxide growth, dissolution, and flow-assisted removal. The model targets Fe-based steels (e.g., T91, CLAM, ODS steels) and austenitic stainless steels (e.g., 316L, 15-15Ti), and accommodates additional degradation modes (grain-boundary attack, liquid-metal embrittlement, irradiation synergy) as constraints on the acceptable domain.

---
