Repository: AKI-215/xrd-auto-analysis-skill

# XRD Auto Analysis Skill Package

这是一个面向材料分析场景的 XRD skill 包，已经整理为标准 skill 风格目录，重点用于：

- 读取 XRD 原始数据
- 自动提峰
- 输出峰质量表
- 与候选相参考峰做置信度比较
- 生成用于汇报的谱图

## 当前包含的主要模块

- `SKILL.md`：skill 主入口说明
- `xrd-auto-analysis-技能说明.md`：用户侧技能说明
- `xrd-auto-analysis-内部说明.md`：内部维护说明
- `scripts/xrd_peak_quality_checker.py`：峰质量评估脚本
- `scripts/xrd_confidence_matcher.py`：候选相比对脚本
- `plot_xrd_generic.py`：通用作图脚本
- `configs/reference_peaks_template.csv`：参考峰模板
- `Structures/`、`Structures_cif/`：本地结构参考资产

## 推荐使用流程

1. 读取原始 TXT / CSV 数据。
2. 使用 `scripts/xrd_peak_quality_checker.py` 生成带质量标签的峰表。
3. 使用 `scripts/xrd_confidence_matcher.py` 结合参考峰模板做候选相比对。
4. 需要汇报图时，使用 `plot_xrd_generic.py` 输出单谱图、叠图或 overlay 图。

## 示例命令

### 1. 峰质量提取

```bash
python scripts/xrd_peak_quality_checker.py --input 316Ti-2.txt --output output_xrd/316Ti-2_peaks_quality.csv
```

### 2. 候选相比对

```bash
python scripts/xrd_confidence_matcher.py --exp-peaks output_xrd/316Ti-2_peaks_quality.csv --ref-peaks configs/reference_peaks_template.csv --output output_xrd/316Ti-2_confidence_report.json
```

### 3. 单谱图

```bash
python plot_xrd_generic.py single 316Ti-2.txt output_xrd/316Ti-2_single.png --label 316Ti-2
```

### 4. Overlay 图

```bash
python plot_xrd_generic.py overlay 316Ti-2.txt output_xrd/316Ti-2_overlay.png --label 316Ti-2 --ref "Austenite_fcc=43.5,50.7,74.6"
```

## skills/ 目录中的独立技能

除了仓库顶层这套 XRD 自动分析脚本外，仓库现在还包含两个可直接复用的 Claude skill：

### 1. `skills/xrd-anays/`

这是一个更完整的 **XRD 通用判定 skill**，包含：
- `SKILL.md`：交互式判相说明
- `data/`：候选相种子表与别名表
- `references/`：判定流程、卡片模板、Python/绘图使用说明
- `templates/`：search-match Python 模板与通用 XRD 绘图脚本
- `Structures/`、`Structures_cif/`：本地结构参考资产

适合：
- 先收集样品体系、主要元素、少量元素、不可能元素
- 再做候选相预筛或峰匹配收敛
- 输出 CIF 风格的候选相卡片
- 结合本地结构资产做进一步对照

### 2. `skills/pdf-unlock-export/`

这是一个 **PDF 解锁与 Markdown 导出 skill**，包含：
- `SKILL.md`：工作流说明
- `unlock_pdf.py`：先解锁受保护 PDF
- `pdf_all_to_md.py`：导出 Markdown、整页截图与内嵌图片

适合：
- 论文或报告 PDF 无法直接读取
- 需要先导出为 Markdown 包，再进入总结、汇报、知识整理流程

## 说明

这个仓库目前同时保留了：
- 顶层的 XRD 自动分析脚本与结构库
- `skills/` 目录中的可复用 Claude skills

这样既能直接当脚本仓库使用，也能把对应 skill 拷贝进 `~/.claude/skills/` 使用。若后续还要继续整理，可以再补：

- 更明确的依赖声明
- 每个 skill 单独的 README
- 更轻量的 share 版目录
- 发布用的目录裁剪脚本

File: skills/xrd-anays/Structures_cif/Minerals/Akermanite.cif
data_Akermanite
_chemical_name_common Akermanite
_chemical_formula_sum 'Ca2 Mg O7 Si2'
_symmetry_space_group_name_H-M P-42_1m
_space_group_IT_number 113
_cell_length_a 7.833800
_cell_length_b 7.833800
_cell_length_c 5.008200
_cell_angle_alpha 90.000000
_cell_angle_beta 90.000000
_cell_angle_gamma 90.000000

loop_
_atom_site_label
_atom_site_type_symbol
_atom_site_fract_x
_atom_site_fract_y
_atom_site_fract_z
_atom_site_occupancy
Ca1 Ca 0.167600 0.667600 0.493500 1.000000
Mg1 Mg 0.000000 0.000000 0.000000 1.000000
Si1 Si 0.360400 0.860400 0.064200 1.000000
O1 O 0.000000 0.500000 0.820100 1.000000
O2 O 0.359300 0.859300 0.747100 1.000000
O3 O 0.079800 0.186200 0.785600 1.000000

# Reference: cod_9006448

File: skills/xrd-anays/Structures_cif/Minerals/Anatase.cif
data_Anatase
_chemical_name_common Anatase
_chemical_formula_sum 'Ti O2'
_symmetry_space_group_name_H-M I4_1/a2/m2/d
_space_group_IT_number 141
_cell_length_a 3.784000
_cell_length_b 3.784000
_cell_length_c 9.514000
_cell_angle_alpha 90.000000
_cell_angle_beta 90.000000
_cell_angle_gamma 90.000000

loop_
_atom_site_label
_atom_site_type_symbol
_atom_site_fract_x
_atom_site_fract_y
_atom_site_fract_z
_atom_site_occupancy
Ti1 Ti 0.000000 0.000000 0.000000 1.000000
O1 O 0.000000 0.000000 0.208060 1.000000

File: skills/xrd-anays/Structures_cif/Minerals/Andalusite.cif
data_Andalusite
_chemical_name_common Andalusite
_chemical_formula_sum 'Al2 ( Si O4 ) O'
_symmetry_space_group_name_H-M P2_1/n2_1/n2/m
_space_group_IT_number 58
_cell_length_a 7.798000
_cell_length_b 7.903100
_cell_length_c 5.556600
_cell_angle_alpha 90.000000
_cell_angle_beta 90.000000
_cell_angle_gamma 90.000000

loop_
_atom_site_label
_atom_site_type_symbol
_atom_site_fract_x
_atom_site_fract_y
_atom_site_fract_z
_atom_site_occupancy
Al1 Al 0.000000 0.000000 0.241900 1.000000
Al2 Al 0.129500 0.639100 0.000000 1.000000
Si1 Si 0.246000 0.252000 0.000000 1.000000
O1 O 0.076700 0.862900 0.000000 1.000000
O2 O 0.424600 0.362900 0.000000 1.000000
O3 O 0.103000 0.400300 0.000000 1.000000
O4 O 0.230500 0.133900 0.239400 1.000000

# Reference: 00-039-0376

File: skills/xrd-anays/Structures_cif/Minerals/Arcanite.cif
data_K2SO4
_chemical_name_common K2SO4
_chemical_formula_sum 'K2 (SO4)'
_symmetry_space_group_name_H-M P2_1/n2_1/a2_1/m
_space_group_IT_number 62
_cell_length_a 7.476000
_cell_length_b 10.071000
_cell_length_c 5.763000
_cell_angle_alpha 90.000000
_cell_angle_beta 90.000000
_cell_angle_gamma 90.000000

loop_
_atom_site_label
_atom_site_type_symbol
_atom_site_fract_x
_atom_site_fract_y
_atom_site_fract_z
_atom_site_occupancy
K1 K 0.673800 0.410600 0.250000 1.000000
K2 K -0.011000 0.704100 0.250000 1.000000
S1 S 0.233000 0.419700 0.250000 1.000000
O1 O 0.037900 0.416600 0.250000 1.000000
O2 O 0.296300 0.558200 0.250000 1.000000
O3 O 0.300900 0.352200 0.041200 1.000000

File: skills/xrd-anays/Structures_cif/Minerals/CSA-ASTM-F-2224-2009r2020-ref.cif
data_CalciumSulfateAnhydrate
_chemical_name_common CalciumSulfateAnhydrate
_chemical_formula_sum 'Ca S O4'
_symmetry_space_group_name_H-M C2/m2/c2_1/m
_space_group_IT_number 63
_cell_length_a 6.993300
_cell_length_b 6.241100
_cell_length_c 7.001700
_cell_angle_alpha 90.000000
_cell_angle_beta 90.000000
_cell_angle_gamma 90.000000

loop_
_atom_site_label
_atom_site_type_symbol
_atom_site_fract_x
_atom_site_fract_y
_atom_site_fract_z
_atom_site_occupancy
O1 O 0.169540 0.015490 0.250000 1.000000
O2 O 0.000000 0.297600 0.081710 1.000000
S1 S 0.000000 0.155640 0.250000 1.000000
Ca1 Ca 0.000000 0.652390 0.250000 1.000000

# Reference: 00-037-1496

File: skills/xrd-anays/Structures_cif/Minerals/CSD-ASTM-F-2224-2009r2020-ref.cif
data_CalciumSulfateDihydrate
_chemical_name_common CalciumSulfateDihydrate
_chemical_formula_sum 'Ca S O4 ·2 H2 O'
_symmetry_space_group_name_H-M C12/c1
_space_group_IT_number 15
_cell_length_a 6.284500
_cell_length_b 15.207900
_cell_length_c 5.677600
_cell_angle_alpha 90.000000
_cell_angle_beta 114.090000
_cell_angle_gamma 90.000000

loop_
_atom_site_label
_atom_site_type_symbol
_atom_site_fract_x
_atom_site_fract_y
_atom_site_fract_z
_atom_site_occupancy
O1 O 0.082600 0.227900 0.092800 1.000000
O2 O 0.200500 0.117300 0.414700 1.000000
O3 O 0.205300 0.432600 0.077400 1.000000
S1 S 0.000000 0.172200 0.250000 1.000000
Ca1 Ca 0.000000 0.671700 0.250000 1.000000

# Reference: 00-033-0311

File: skills/xrd-anays/Structures_cif/Minerals/Clinochlore-2A.cif
data_MagnesiumSilicateHydroxide
_chemical_name_common MagnesiumSilicateHydroxide
_chemical_formula_sum 'Mg6 ( Si4 O10 ) ( O H )8'
_symmetry_space_group_name_H-M C1
_space_group_IT_number 1
_cell_length_a 5.335000
_cell_length_b 9.240000
_cell_length_c 28.734990
_cell_angle_alpha 90.000000
_cell_angle_beta 90.000000
_cell_angle_gamma 90.000000

loop_
_atom_site_label
_atom_site_type_symbol
_atom_site_fract_x
_atom_site_fract_y
_atom_site_fract_z
_atom_site_occupancy
Mg1 Mg 0.000000 0.000000 0.000000 1.000000
Mg2 Mg 0.007000 0.329000 0.002000 1.000000
Mg3 Mg 0.987000 0.660000 0.996000 1.000000
Mg4 Mg 0.164000 0.170000 0.250000 1.000000
Mg5 Mg 0.180000 0.502000 0.250000 1.000000
Mg6 Mg 0.176000 0.832000 0.250000 1.000000
Mg7 Mg 0.021000 0.992000 0.498000 1.000000
Mg8 Mg 0.984000 0.329000 0.496000 1.000000
Mg9 Mg 0.015000 0.656000 0.497000 1.000000
Mg10 Mg 0.338000 0.002000 0.750000 1.000000
Mg11 Mg 0.345000 0.335000 0.750000 1.000000
Mg12 Mg 0.348000 0.668000 0.750000 1.000000
Si1 Si 0.336000 0.338000 0.152000 1.000000
Si2 Si 0.339000 0.672000 0.154000 1.000000
Si3 Si 0.004000 0.001000 0.348000 1.000000
Si4 Si 0.006000 0.671000 0.344000 1.000000
Si5 Si 0.170000 0.167000 0.656000 1.000000
Si6 Si 0.170000 0.837000 0.653000 1.000000
Si7 Si 0.992000 0.005000 0.844000 1.000000
Si8 Si 0.992000 0.671000 0.845000 1.000000
O1 O 0.098000 0.760000 0.132000 1.000000
O2 O 0.590000 0.730000 0.138000 1.000000
O3 O 0.322000 0.512000 0.138000 1.000000
O4 O 0.333000 0.333000 0.214000 1.000000
O5 O 0.333000 0.667000 0.214000 1.000000
O6 O 0.215000 0.570000 0.371000 1.000000
O7 O 0.739000 0.620000 0.358000 1.000000
O8 O 0.514000 0.316000 0.369000 1.000000
O9 O 0.000000 0.000000 0.286000 1.000000
O10 O 0.000000 0.667000 0.286000 1.000000
O11 O 0.410000 0.732000 0.640000 1.000000
O12 O 0.914000 0.758000 0.634000 1.000000
O13 O 0.678000 0.508000 0.640000 1.000000
O14 O 0.167000 0.167000 0.714000 1.000000
O15 O 0.167000 0.833000 0.714000 1.000000
O16 O 0.278000 0.621000 0.859000 1.000000
O17 O 0.778000 0.571000 0.872000 1.000000
O18 O 0.450000 0.328000 0.867000 1.000000
O19 O 0.000000 0.000000 0.786000 1.000000
O20 O 0.000000 0.667000 0.786000 1.000000
O21 O 0.386000 0.002000 0.967000 1.000000
O22 O 0.366000 0.347000 0.967000 1.000000
O23 O 0.378000 0.667000 0.967000 1.000000
O24 O 0.172000 0.155000 0.034000 1.000000
O25 O 0.156000 0.504000 0.034000 1.000000
O26 O 0.154000 0.826000 0.034000 1.000000
O27 O 0.333000 0.000000 0.214000 1.000000
O28 O 0.000000 0.333000 0.286000 1.000000
O29 O 0.168000 0.167000 0.467000 1.000000
O30 O 0.140000 0.505000 0.467000 1.000000
O31 O 0.166000 0.843000 0.467000 1.000000
O32 O 0.363000 0.002000 0.534000 1.000000
O33 O 0.371000 0.327000 0.534000 1.000000
O34 O 0.384000 0.648000 0.534000 1.000000
O35 O 0.167000 0.500000 0.714000 1.000000
O36 O 0.000000 0.333000 0.786000 1.000000

# Reference: 01-073-2376

File: skills/xrd-anays/Structures_cif/Minerals/Clinochlore1A.cif
data_Clinochlore1A
_chemical_name_common Clinochlore1A
_chemical_formula_sum 'Mg4.75 Fe0.30 Al2.02 Si2.94 O10 ( O H )7.91 F0.09'
_symmetry_space_group_name_H-M C-1
_space_group_IT_number 2
_cell_length_a 5.330100
_cell_length_b 9.251100
_cell_length_c 14.348000
_cell_angle_alpha 90.420000
_cell_angle_beta 97.509000
_cell_angle_gamma 89.996000

loop_
_atom_site_label
_atom_site_type_symbol
_atom_site_fract_x
_atom_site_fract_y
_atom_site_fract_z
_atom_site_occupancy
Mg1 Mg 0.000000 0.000000 0.000000 1.000000
Mg2 Mg 0.001600 0.333800 1.000000 1.000000
Mg3 Mg 0.999400 0.166800 0.500000 1.000000
Fe1 Fe 0.999400 0.166800 0.500000 1.000000
Al1 Al 0.000000 0.500000 0.500000 1.000000
Si1 Si 0.233300 0.169600 0.193100 1.000000
Al2 Al 0.233300 0.169600 0.193100 1.000000
Fe2 Fe 0.233300 0.169600 0.193100 1.000000
Si2 Si 0.734200 0.002900 0.193100 1.000000
Al3 Al 0.734200 0.002900 0.193100 1.000000
Fe3 Fe 0.734200 0.002900 0.193100 1.000000
O1 O 0.692100 0.334200 0.073700 1.000000
O2 O 0.163300 0.998600 0.430100 1.000000
O3 O 0.131200 0.342600 0.430000 1.000000
O4 O 0.631500 0.155000 0.430700 1.000000
O5 O 0.193400 0.167700 0.077000 1.000000
O6 O 0.693900 1.001400 0.077000 1.000000
O7 O 0.205000 0.337600 0.234700 1.000000
O8 O 0.520400 0.108700 0.234700 1.000000
O9 O 0.020200 0.065200 0.234500 1.000000
H1 H 0.681000 0.343000 0.140000 1.000000
H2 H 0.144000 0.996000 0.369000 1.000000
H3 H 0.102000 0.341000 0.366000 1.000000
H4 H 0.600000 0.153000 0.369000 1.000000

# Reference: 04-017-2550

File: skills/xrd-anays/Structures_cif/Minerals/Dolomite.cif
data_Dolomite
_chemical_name_common Dolomite
_chemical_formula_sum 'Ca Mg (CO3)2'
_symmetry_space_group_name_H-M R-3
_space_group_IT_number 1
_cell_length_a 4.806000
_cell_length_b 4.806000
_cell_length_c 16.006000
_cell_angle_alpha 90.000000
_cell_angle_beta 90.000000
_cell_angle_gamma 90.000000

loop_
_atom_site_label
_atom_site_type_symbol
_atom_site_fract_x
_atom_site_fract_y
_atom_site_fract_z
_atom_site_occupancy
Ca1 Ca 0.000000 0.000000 0.000000 1.000000
Mg1 Mg 0.000000 0.000000 0.000000 1.000000
C1 C 0.000000 0.000000 0.243100 1.000000
O1 O 0.248200 -0.035700 0.244000 1.000000

File: skills/xrd-anays/Structures_cif/Minerals/EnstatiteMg06Fe04Ca.cif
data_EnstatiteMg06Fe04Ca
_chemical_name_common EnstatiteMg06Fe04Ca
_chemical_formula_sum 'Ca0.043 Fe0.807 Mg1.15 O6 Si2'
_symmetry_space_group_name_H-M P2_1/b2_1/c2_1/a
_space_group_IT_number 61
_cell_length_a 18.316000
_cell_length_b 8.907000
_cell_length_c 5.218000
_cell_angle_alpha 90.000000
_cell_angle_beta 90.000000
_cell_angle_gamma 90.000000

loop_
_atom_site_label
_atom_site_type_symbol
_atom_site_fract_x
_atom_site_fract_y
_atom_site_fract_z
_atom_site_occupancy
Ca1 Ca 0.377970 0.483080 0.367940 0.043000
Fe1 Fe 0.377970 0.483080 0.367940 0.703000
Mg1 Mg 0.377970 0.483080 0.367940 0.254000
Fe2 Fe 0.375400 0.654590 0.874260 0.104000
Mg2 Mg 0.375400 0.654590 0.874260 0.896000
O1 O 0.183550 0.337310 0.043610 1.000000
O2 O 0.562660 0.336320 0.795520 1.000000
O3 O 0.311170 0.500530 0.053320 1.000000
O4 O 0.434020 0.485550 0.697890 1.000000
O5 O 0.302330 0.231840 0.823580 1.000000
O6 O 0.447390 0.202800 0.593560 1.000000
Si1 Si 0.271490 0.340600 0.051800 1.000000
Si2 Si 0.474030 0.336600 0.795350 1.000000

# Reference: cod_9001699

File: skills/xrd-anays/Structures_cif/Minerals/EnstatiteMg075Fe025.cif
data_EnstatiteMg075Fe025
_chemical_name_common EnstatiteMg075Fe025
_chemical_formula_sum 'Fe0.249 Mg0.751 O3 Si'
_symmetry_space_group_name_H-M P2_1/b2_1/c2_1/a
_space_group_IT_number 61
_cell_length_a 18.274700
_cell_length_b 8.872900
_cell_length_c 5.198800
_cell_angle_alpha 90.000000
_cell_angle_beta 90.000000
_cell_angle_gamma 90.000000

loop_
_atom_site_label
_atom_site_type_symbol
_atom_site_fract_x
_atom_site_fract_y
_atom_site_fract_z
_atom_site_occupancy
Fe1 Fe 0.375700 0.654300 0.870200 0.093000
Mg1 Mg 0.375700 0.654300 0.870200 0.907000
Fe2 Fe 0.377600 0.484800 0.364000 0.405000
Mg2 Mg 0.377600 0.484800 0.364000 0.595000
O1 O 0.183600 0.338300 0.040100 1.000000
O2 O 0.562600 0.338700 0.796800 1.000000
O3 O 0.311200 0.500800 0.049600 1.000000
O4 O 0.433400 0.484100 0.692700 1.000000
O5 O 0.302700 0.226700 0.829700 1.000000
O6 O 0.447600 0.198400 0.598200 1.000000
Si1 Si 0.271700 0.340800 0.052100 1.000000
Si2 Si 0.473700 0.336600 0.795900 1.000000

# Reference: cod_9001641

File: skills/xrd-anays/Structures_cif/Minerals/Faujasite-K.cif
data_FaujasiteK
_chemical_name_common FaujasiteK
_chemical_formula_sum 'Al34.9 K34.9 O390.8 Si157.1'
_symmetry_space_group_name_H-M F4_1/d-32/m
_space_group_IT_number 227
_cell_length_a 24.525000
_cell_length_b 24.525000
_cell_length_c 24.525000
_cell_angle_alpha 90.000000
_cell_angle_beta 90.000000
_cell_angle_gamma 90.000000

loop_
_atom_site_label
_atom_site_type_symbol
_atom_site_fract_x
_atom_site_fract_y
_atom_site_fract_z
_atom_site_occupancy
Si1 Si 0.124000 0.945300 0.036300 1.000000
Al1 Al 0.124000 0.945300 0.036300 1.000000
O1 O 0.000000 0.891100 0.108900 1.000000
O2 O 0.251200 0.251200 0.139500 1.000000
O3 O 0.175200 0.175200 0.968600 1.000000
O4 O 0.179100 0.179100 0.322400 1.000000
K1 K 0.083200 0.083200 0.083200 1.000000
K2 K 0.262100 0.262100 0.262100 1.000000
O5 O 0.181700 0.181700 0.181700 1.000000

File: skills/xrd-anays/Structures_cif/Minerals/Fayalite.cif
data_Fayalite
_chemical_name_common Fayalite
_chemical_formula_sum 'Fe2 Si O4'
_symmetry_space_group_name_H-M P2_1/b2_1/n2_1/m
_space_group_IT_number 62
_cell_length_a 4.818000
_cell_length_b 10.471000
_cell_length_c 6.086000
_cell_angle_alpha 90.000000
_cell_angle_beta 90.000000
_cell_angle_gamma 90.000000

loop_
_atom_site_label
_atom_site_type_symbol
_atom_site_fract_x
_atom_site_fract_y
_atom_site_fract_z
_atom_site_occupancy
Fe1 Fe 0.000000 0.000000 0.000000 1.000000
Fe2 Fe 0.985300 0.280000 0.250000 1.000000
O1 O 0.768700 0.092800 0.250000 1.000000
O2 O 0.207600 0.452900 0.250000 1.000000
O3 O 0.288400 0.163700 0.038300 1.000000
Si1 Si 0.429200 0.097500 0.250000 1.000000

# Reference: amcsd_0000480

File: skills/xrd-anays/Structures_cif/Minerals/FerrihydriteFe487.cif
data_FerrihydriteFe487
_chemical_name_common FerrihydriteFe487
_chemical_formula_sum 'Fe4.87 H O8'
_symmetry_space_group_name_H-M P6_3mc
_space_group_IT_number 186
_cell_length_a 5.953000
_cell_length_b 5.953000
_cell_length_c 9.096000
_cell_angle_alpha 90.000000
_cell_angle_beta 90.000000
_cell_angle_gamma 120.000000

loop_
_atom_site_label
_atom_site_type_symbol
_atom_site_fract_x
_atom_site_fract_y
_atom_site_fract_z
_atom_site_occupancy
Fe1 Fe 0.168800 0.831100 0.635800 1.000000
Fe2 Fe 0.333333 0.666667 0.334700 1.000000
Fe3 Fe 0.333333 0.666667 0.960000 1.000000
O1 O 0.000000 0.000000 0.046000 1.000000
O2 O 0.333333 0.666667 0.765100 1.000000
O3 O 0.167000 0.832900 0.245700 1.000000
O4 O 0.525800 0.474200 0.977800 1.000000

# Reference: cod_9011572

File: skills/xrd-anays/Structures_cif/Minerals/FerrihydriteFe493.cif
data_FerrihydriteFe493
_chemical_name_common FerrihydriteFe493
_chemical_formula_sum 'Fe4.93 H O8'
_symmetry_space_group_name_H-M P6_3mc
_space_group_IT_number 186
_cell_length_a 5.928000
_cell_length_b 5.928000
_cell_length_c 9.126000
_cell_angle_alpha 90.000000
_cell_angle_beta 90.000000
_cell_angle_gamma 120.000000

loop_
_atom_site_label
_atom_site_type_symbol
_atom_site_fract_x
_atom_site_fract_y
_atom_site_fract_z
_atom_site_occupancy
Fe1 Fe 0.169500 0.830400 0.636500 1.000000
Fe2 Fe 0.333333 0.666667 0.337900 1.000000
Fe3 Fe 0.333333 0.666667 0.959500 1.000000
O1 O 0.000000 0.000000 0.044600 1.000000
O2 O 0.333333 0.666667 0.763400 1.000000
O3 O 0.169700 0.830200 0.246700 1.000000
O4 O 0.522700 0.477300 0.979600 1.000000

# Reference: cod_9011571

File: skills/xrd-anays/Structures_cif/Minerals/FerrosiliteCa03Fe17.cif
data_FerrosiliteCa03Fe17
_chemical_name_common FerrosiliteCa03Fe17
_chemical_formula_sum 'Ca0.3 Fe1.7 O6 Si2'
_symmetry_space_group_name_H-M P12_1/c1
_space_group_IT_number 14
_cell_length_a 9.779000
_cell_length_b 9.088000
_cell_length_c 5.258000
_cell_angle_alpha 90.000000
_cell_angle_beta 107.390000
_cell_angle_gamma 90.000000

loop_
_atom_site_label
_atom_site_type_symbol
_atom_site_fract_x
_atom_site_fract_y
_atom_site_fract_z
_atom_site_occupancy
Ca1 Ca 0.253400 0.018200 0.244300 0.300000
Fe1 Fe 0.253400 0.018200 0.244300 0.700000
Fe2 Fe 0.251200 0.654300 0.245400 1.000000
O1 O 0.872900 0.340700 0.160100 1.000000
O2 O 0.371900 0.836000 0.149900 1.000000
O3 O 0.118200 0.494800 0.342300 1.000000
O4 O 0.628000 0.987300 0.365600 1.000000
O5 O 0.100200 0.229900 0.517200 1.000000
O6 O 0.603800 0.719200 0.498300 1.000000
Si1 Si 0.046100 0.338700 0.256900 1.000000
Si2 Si 0.545500 0.837300 0.243600 1.000000

# Reference: cod_9000449

File: skills/xrd-anays/Structures_cif/Minerals/FerrosiliteCa07Fe13.cif
data_FerrosiliteCa07Fe13
_chemical_name_common FerrosiliteCa07Fe13
_chemical_formula_sum 'Ca0.7 Fe1.3 O6 Si2'
_symmetry_space_group_name_H-M C12/c1
_space_group_IT_number 15
_cell_length_a 9.812000
_cell_length_b 9.049000
_cell_length_c 5.233000
_cell_angle_alpha 90.000000
_cell_angle_beta 105.300000
_cell_angle_gamma 90.000000

loop_
_atom_site_label
_atom_site_type_symbol
_atom_site_fract_x
_atom_site_fract_y
_atom_site_fract_z
_atom_site_occupancy
Ca1 Ca 0.000000 0.290800 0.250000 0.700000
Fe1 Fe 0.000000 0.290800 0.250000 0.300000
Fe2 Fe 0.000000 0.906400 0.250000 1.000000
O1 O 0.120700 0.089500 0.152600 1.000000
O2 O 0.365800 0.244800 0.331700 1.000000
O3 O 0.350500 0.022200 0.994500 1.000000
Si1 Si 0.290100 0.091000 0.237000 1.000000

# Reference: cod_9000446

File: skills/xrd-anays/Structures_cif/Minerals/FerrosiliteMg06Fe13Ca.cif
data_FerrosiliteMg06Fe13Ca
_chemical_name_common FerrosiliteMg06Fe13Ca
_chemical_formula_sum 'Ca0.032 Fe1.331 Mg0.636 O6 Si2'
_symmetry_space_group_name_H-M P2_1/b2_1/c2_1/a
_space_group_IT_number 61
_cell_length_a 18.337000
_cell_length_b 8.971000
_cell_length_c 5.232000
_cell_angle_alpha 90.000000
_cell_angle_beta 90.000000
_cell_angle_gamma 90.000000

loop_
_atom_site_label
_atom_site_type_symbol
_atom_site_fract_x
_atom_site_fract_y
_atom_site_fract_z
_atom_site_occupancy
Ca1 Ca 0.377790 0.483980 0.396430 0.032000
Fe1 Fe 0.377790 0.483980 0.396430 0.906000
Mg1 Mg 0.377790 0.483980 0.396430 0.062000
Fe2 Fe 0.375460 0.654590 0.876520 0.425000
Mg2 Mg 0.375460 0.654590 0.876520 0.574000
O1 O 0.183800 0.337600 0.044100 1.000000
O2 O 0.562300 0.336100 0.791000 1.000000
O3 O 0.311300 0.499100 0.057000 1.000000
O4 O 0.434000 0.484200 0.696500 1.000000
O5 O 0.302300 0.234700 0.821000 1.000000
O6 O 0.447500 0.203400 0.588000 1.000000
Si1 Si 0.271820 0.339670 0.051880 1.000000
Si2 Si 0.473910 0.335600 0.791820 1.000000

# Reference: cod_9000353

File: skills/xrd-anays/Structures_cif/Minerals/Fluorite.cif
data_Fluorite
_chemical_name_common Fluorite
_chemical_formula_sum 'Ca F2'
_symmetry_space_group_name_H-M F4/m-32/m
_space_group_IT_number 225
_cell_length_a 5.463000
_cell_length_b 5.463000
_cell_length_c 5.463000
_cell_angle_alpha 90.000000
_cell_angle_beta 90.000000
_cell_angle_gamma 90.000000

loop_
_atom_site_label
_atom_site_type_symbol
_atom_site_fract_x
_atom_site_fract_y
_atom_site_fract_z
_atom_site_occupancy
Ca1 Ca 0.000000 0.000000 0.000000 1.000000
F1 F 0.000000 0.000000 0.000000 1.000000

File: skills/xrd-anays/Structures_cif/Minerals/Gehlenite.cif
data_Gehlenite
_chemical_name_common Gehlenite
_chemical_formula_sum 'Al2 Ca2 O7 Si'
_symmetry_space_group_name_H-M P-42_1m
_space_group_IT_number 113
_cell_length_a 7.685000
_cell_length_b 7.685000
_cell_length_c 5.063600
_cell_angle_alpha 90.000000
_cell_angle_beta 90.000000
_cell_angle_gamma 90.000000

loop_
_atom_site_label
_atom_site_type_symbol
_atom_site_fract_x
_atom_site_fract_y
_atom_site_fract_z
_atom_site_occupancy
Ca1 Ca 0.161100 0.661100 0.489600 1.000000
Al1 Al 0.000000 0.000000 0.000000 1.000000
Si1 Si 0.356600 0.856600 0.046000 0.500000
Al2 Al 0.356600 0.856600 0.046000 0.500000
O1 O 0.000000 0.500000 0.823500 1.000000
O2 O 0.357300 0.857300 0.716500 1.000000
O3 O 0.087600 0.167800 0.807800 1.000000

# Reference: cod_1000048

File: skills/xrd-anays/Structures_cif/Minerals/Gibbsite.cif
data_Gibbsite
_chemical_name_common Gibbsite
_chemical_formula_sum 'Al ( O H )3'
_symmetry_space_group_name_H-M P12_1/n1
_space_group_IT_number 14
_cell_length_a 8.684000
_cell_length_b 5.078000
_cell_length_c 9.736000
_cell_angle_alpha 90.000000
_cell_angle_beta 94.540000
_cell_angle_gamma 90.000000

loop_
_atom_site_label
_atom_site_type_symbol
_atom_site_fract_x
_atom_site_fract_y
_atom_site_fract_z
_atom_site_occupancy
Al1 Al 0.167900 0.529500 0.997700 1.000000
Al2 Al 0.334400 0.023600 0.997600 1.000000
O1 O 0.177900 0.218300 0.888500 1.000000
O2 O 0.669200 0.655800 0.897700 1.000000
O3 O 0.498400 0.131500 0.895600 1.000000
O4 O 0.979500 0.629300 0.893200 1.000000
O5 O 0.297100 0.717800 0.894800 1.000000
O6 O 0.819400 0.149100 0.898500 1.000000
H1 H 0.101000 0.152000 0.876000 1.000000
H2 H 0.595000 0.573000 0.902000 1.000000
H3 H 0.503000 0.137000 0.810000 1.000000
H4 H 0.971000 0.801000 0.893000 1.000000
H5 H 0.293000 0.724000 0.804000 1.000000
H6 H 0.815000 0.160000 0.810000 1.000000

# Reference: 04-011-1369

File: skills/xrd-anays/Structures_cif/Minerals/Glauconite.cif
data_Glauconite
_chemical_name_common Glauconite
_chemical_formula_sum 'K0.84 Na0.01 Mg0.38 Fe1.22 Al0.71 Si3.72 O10 ( O H )2'
_symmetry_space_group_name_H-M C12/m1
_space_group_IT_number 12
_cell_length_a 5.246000
_cell_length_b 9.076000
_cell_length_c 10.184000
_cell_angle_alpha 90.000000
_cell_angle_beta 101.100000
_cell_angle_gamma 90.000000

loop_
_atom_site_label
_atom_site_type_symbol
_atom_site_fract_x
_atom_site_fract_y
_atom_site_fract_z
_atom_site_occupancy
K1 K 0.000000 0.500000 0.500000 1.000000
Na1 Na 0.000000 0.500000 0.500000 1.000000
Fe1 Fe 0.000000 0.666666 0.000000 1.000000
Al1 Al 0.000000 0.666666 0.000000 1.000000
Mg1 Mg 0.000000 0.666666 0.000000 1.000000
Si1 Si 0.420900 0.331400 0.272800 1.000000
Al2 Al 0.420900 0.331400 0.272800 1.000000
O1 O 0.360000 0.321400 0.111300 1.000000
O2 O 0.454200 0.500000 0.327800 1.000000
O3 O 0.692900 0.249000 0.335200 1.000000
O4 O 0.411900 0.000000 0.109200 1.000000

# Reference: 04-017-0528

File: skills/xrd-anays/Structures_cif/Minerals/GlauconiteK77.cif
data_GlauconiteK77
_chemical_name_common GlauconiteK77
_chemical_formula_sum 'K0.77 Na0.03 Mg0.47 Fe1.14 Al0.72 Si3.72 O10 ( O H )2'
_symmetry_space_group_name_H-M C12/m1
_space_group_IT_number 12
_cell_length_a 5.246000
_cell_length_b 9.066000
_cell_length_c 10.182000
_cell_angle_alpha 90.000000
_cell_angle_beta 101.200000
_cell_angle_gamma 90.000000

loop_
_atom_site_label
_atom_site_type_symbol
_atom_site_fract_x
_atom_site_fract_y
_atom_site_fract_z
_atom_site_occupancy
K1 K 0.000000 0.500000 0.500000 0.768000
Na1 Na 0.000000 0.500000 0.500000 0.032000
Fe1 Fe 0.000000 0.666667 0.000000 0.550000
Mg1 Mg 0.000000 0.666667 0.000000 0.230000
Al1 Al 0.000000 0.666667 0.000000 0.220000
Si1 Si 0.421900 0.331400 0.272900 0.930000
Al2 Al 0.421900 0.331400 0.272900 0.070000
O1 O 0.360200 0.321600 0.111300 1.000000
O2 O 0.963900 0.000000 0.327600 1.000000
O3 O 0.689900 0.244800 0.335100 1.000000
O4 O 0.412200 0.000000 0.109100 1.000000

# Reference: 04-017-0529

File: skills/xrd-anays/Structures_cif/Minerals/GlauconiteK80.cif
data_GlauconiteK80
_chemical_name_common GlauconiteK80
_chemical_formula_sum 'K0.8 Na0.01 Ca0.03 Mg0.44 Fe1.08 Al0.97 Si3.56 O10 ( O H )2'
_symmetry_space_group_name_H-M C12/m1
_space_group_IT_number 12
_cell_length_a 5.248000
_cell_length_b 9.074000
_cell_length_c 10.203000
_cell_angle_alpha 90.000000
_cell_angle_beta 101.400000
_cell_angle_gamma 90.000000

loop_
_atom_site_label
_atom_site_type_symbol
_atom_site_fract_x
_atom_site_fract_y
_atom_site_fract_z
_atom_site_occupancy
K1 K 0.000000 0.500000 0.500000 0.799700
Ca1 Ca 0.000000 0.500000 0.500000 0.030200
Na1 Na 0.000000 0.500000 0.500000 0.010100
Fe1 Fe 0.000000 0.666667 0.000000 0.520000
Al1 Al 0.000000 0.666667 0.000000 0.260000
Mg1 Mg 0.000000 0.666667 0.000000 0.220000
Si1 Si 0.422100 0.331200 0.272600 0.890000
Al2 Al 0.422100 0.331200 0.272600 0.110000
O1 O 0.358500 0.319200 0.110600 1.000000
O2 O 0.973100 0.000000 0.326500 1.000000
O3 O 0.686300 0.240200 0.335000 1.000000
O4 O 0.412700 0.000000 0.107800 1.000000

# Reference: 04-017-0530

File: skills/xrd-anays/Structures_cif/Minerals/Gypsum.cif
data_Gypsum
_chemical_name_common Gypsum
_chemical_formula_sum 'Ca ( S O4 ) ( H2 O )2'
_symmetry_space_group_name_H-M I12/a1
_space_group_IT_number 15
_cell_length_a 6.544000
_cell_length_b 15.245000
_cell_length_c 5.692900
_cell_angle_alpha 90.000000
_cell_angle_beta 118.480000
_cell_angle_gamma 90.000000

loop_
_atom_site_label
_atom_site_type_symbol
_atom_site_fract_x
_atom_site_fract_y
_atom_site_fract_z
_atom_site_occupancy
Ca1 Ca 0.000000 0.420000 0.000000 1.000000
S1 S 0.000000 0.922600 0.000000 1.000000
O1 O 0.550000 0.133300 0.963000 1.000000
O2 O 0.666000 0.021700 0.759000 1.000000
O3 O 0.457000 0.183300 0.375000 1.000000
H1 H 0.509000 0.165000 0.247000 1.000000
H2 H 0.491000 0.242000 0.399000 1.000000

# Reference: 04-016-3025

File: skills/xrd-anays/Structures_cif/Minerals/Gyrolite.cif
data_Gyrolite
_chemical_name_common Gyrolite
_chemical_formula_sum 'Na Ca16 Al Si23 O60 (OH)8 (H2O)14'
_symmetry_space_group_name_H-M P-1
_space_group_IT_number 2
_cell_length_a 9.740000
_cell_length_b 9.740000
_cell_length_c 22.400000
_cell_angle_alpha 95.700000
_cell_angle_beta 91.500000
_cell_angle_gamma 60.000000

loop_
_atom_site_label
_atom_site_type_symbol
_atom_site_fract_x
_atom_site_fract_y
_atom_site_fract_z
_atom_site_occupancy
Ca1 Ca 0.704800 0.390200 0.167300 1.000000
Ca2 Ca 0.276200 0.101400 0.144600 1.000000
Ca3 Ca 0.982400 0.242500 0.144800 1.000000
Ca4 Ca 0.840400 0.805900 0.144700 1.000000
Ca5 Ca 0.425900 0.535700 0.168400 1.000000
Ca6 Ca 0.561300 0.968900 0.168200 1.000000
Ca7 Ca 0.128100 0.670100 0.167400 1.000000
Si1 Si 0.219300 0.328400 0.033100 1.000000
Al1 Al 0.219300 0.328400 0.033100 1.000000
Si2 Si 0.308600 0.095200 0.967100 1.000000
Al2 Al 0.308600 0.095200 0.967100 1.000000
Si3 Si 0.113000 0.801200 0.032800 1.000000
Al3 Al 0.113000 0.801200 0.032800 1.000000
Si4 Si 0.344700 0.683800 0.048500 1.000000
Al4 Al 0.344700 0.683800 0.048500 1.000000
Si5 Si 0.426700 0.331900 0.282900 1.000000
Al5 Al 0.426700 0.331900 0.282900 1.000000
Si6 Si 0.823800 0.221500 0.283100 1.000000
Al6 Al 0.823800 0.221500 0.283100 1.000000
Si7 Si 0.936700 0.730100 0.281800 1.000000
Al7 Al 0.936700 0.730100 0.281800 1.000000
Si8 Si 0.187300 0.460200 0.282000 1.000000
Al8 Al 0.187300 0.460200 0.282000 1.000000
Si9 Si 0.699600 0.854400 0.280800 1.000000
Al9 Al 0.699600 0.854400 0.280800 1.000000
Si10 Si 0.305600 0.969900 0.280000 1.000000
Al10 Al 0.305600 0.969900 0.280000 1.000000
Si11 Si 0.746100 0.452800 0.355700 1.000000
Al11 Al 0.746100 0.452800 0.355700 1.000000
Si12 Si 0.416900 0.788900 0.351600 1.000000
Al12 Al 0.416900 0.788900 0.351600 1.000000
O1 O 0.241600 0.301100 0.100800 1.000000
O2 O 0.237200 0.009200 0.900100 1.000000
O3 O 0.066300 0.814300 0.100200 1.000000
O4 O 0.516600 0.138000 0.116500 1.000000
O5 O 0.928300 0.436400 0.116400 1.000000
O6 O 0.632900 0.547800 0.116000 1.000000
O7 O 0.185100 0.487100 0.212700 1.000000
O8 O 0.639100 0.796300 0.210000 1.000000
O9 O 0.323400 0.935900 0.209600 1.000000
O10 O 0.465900 0.342000 0.213800 1.000000
O11 O 0.777000 0.219300 0.213000 1.000000
O12 O 0.898100 0.655700 0.212600 1.000000
O13 O 0.040000 0.063800 0.187800 1.000000
O14 O 0.361700 0.707900 0.120800 1.000000
O15 O 0.254100 0.228700 0.979300 1.000000
O16 O 0.241800 0.979400 0.020200 1.000000
O17 O 0.029500 0.266000 0.020200 1.000000
O18 O 0.328000 0.515500 0.021600 1.000000
O19 O 0.495900 0.818800 0.023000 1.000000
O20 O 0.182100 0.688400 0.021400 1.000000
O21 O 0.301100 0.391700 0.298500 1.000000
O22 O 0.770000 0.042400 0.299600 1.000000
O23 O 0.120500 0.857500 0.295500 1.000000
O24 O 0.340000 0.151800 0.299400 1.000000
O25 O 0.017500 0.326900 0.299900 1.000000
O26 O 0.854300 0.829900 0.298500 1.000000
O27 O 0.436600 0.819300 0.424100 1.000000
O28 O 0.768600 0.481700 0.426800 1.000000
O29 O 0.244000 0.623600 0.325200 1.000000
O30 O 0.562000 0.766900 0.323900 1.000000
O31 O 0.421200 0.938500 0.321400 1.000000
O32 O 0.580200 0.438000 0.330400 1.000000
O33 O 0.740200 0.287000 0.327100 1.000000
O34 O 0.890400 0.597000 0.324600 1.000000
Ca8 Ca 0.330200 0.671800 0.498300 1.000000
O35 O 0.291900 0.874000 0.546400 1.000000
O36 O 0.078400 0.547500 0.439100 1.000000
O37 O 0.393100 0.489200 0.447800 1.000000
O38 O 0.587700 0.830300 0.558200 1.000000
Na1 Na 0.000000 0.000000 0.500000 1.000000
O39 O 0.768400 0.774800 0.442200 1.000000
O40 O 0.947000 0.825500 0.586400 1.000000
O41 O 0.868700 0.117400 0.548900 1.000000

File: skills/xrd-anays/Structures_cif/Minerals/Hematite.cif
data_Hematite
_chemical_name_common Hematite
_chemical_formula_sum 'Fe2 O3'
_symmetry_space_group_name_H-M P1
_space_group_IT_number 167
_cell_length_a 5.034000
_cell_length_b 5.034000
_cell_length_c 13.748000
_cell_angle_alpha 90.000000
_cell_angle_beta 90.000000
_cell_angle_gamma 120.000000

loop_
_atom_site_label
_atom_site_type_symbol
_atom_site_fract_x
_atom_site_fract_y
_atom_site_fract_z
_atom_site_occupancy
Fe1 Fe 0.000000 0.000000 0.355300 1.000000
O1 O 0.305800 0.000000 0.000000 1.000000

File: skills/xrd-anays/Structures_cif/Minerals/Hibonite.cif
data_Hibonite5H
_chemical_name_common Hibonite5H
_chemical_formula_sum 'Ca Al12 O19'
_symmetry_space_group_name_H-M P6_3/m2/m2/c
_space_group_IT_number 194
_cell_length_a 5.559000
_cell_length_b 5.559000
_cell_length_c 21.893000
_cell_angle_alpha 90.000000
_cell_angle_beta 90.000000
_cell_angle_gamma 120.000000

loop_
_atom_site_label
_atom_site_type_symbol
_atom_site_fract_x
_atom_site_fract_y
_atom_site_fract_z
_atom_site_occupancy
Ca1 Ca 0.000000 0.000000 0.000000 1.000000
Al1 Al 0.000000 0.000000 0.000000 1.000000
Al2 Al 0.000000 0.000000 0.257710 1.000000
Al3 Al 0.000000 0.000000 0.028080 1.000000
Al4 Al 0.000000 0.000000 0.191020 1.000000
Al5 Al 0.168550 0.000000 -0.109140 1.000000
O1 O 0.000000 0.000000 0.149070 1.000000
O2 O 0.000000 0.000000 0.554610 1.000000
O3 O 0.181070 0.000000 0.000000 1.000000
O4 O 0.155050 0.000000 0.052130 1.000000
O5 O 0.503250 0.000000 0.149120 1.000000

File: skills/xrd-anays/Structures_cif/Minerals/Kaolinite1A.cif
data_Kaolinite1A
_chemical_name_common Kaolinite1A
_chemical_formula_sum 'Al2 Si2 O5 ( O H )4'
_symmetry_space_group_name_H-M C1
_space_group_IT_number 1
_cell_length_a 5.155400
_cell_length_b 8.944800
_cell_length_c 7.404800
_cell_angle_alpha 91.700000
_cell_angle_beta 104.862000
_cell_angle_gamma 89.822000

loop_
_atom_site_label
_atom_site_type_symbol
_atom_site_fract_x
_atom_site_fract_y
_atom_site_fract_z
_atom_site_occupancy
Si1 Si 0.994200 0.339300 0.090900 1.000000
Si2 Si 0.506400 0.166500 0.091300 1.000000
Al1 Al 0.297100 0.495700 0.472100 1.000000
Al2 Al 0.792600 0.330000 0.469900 1.000000
O1 O 0.050100 0.353900 0.317000 1.000000
O2 O 0.121400 0.660400 0.317500 1.000000
O3 O 0.000000 0.500000 0.000000 1.000000
O4 O 0.208500 0.230500 0.024700 1.000000
O5 O 0.201200 0.765700 0.003200 1.000000
O6 O 0.051000 0.969800 0.322000 1.000000
O7 O 0.964900 0.166500 0.605100 1.000000
O8 O 0.034800 0.476900 0.608000 1.000000
O9 O 0.033400 0.857000 0.609400 1.000000
H1 H 0.149200 0.066400 0.333100 1.000000
H2 H 0.076800 0.174200 0.736300 1.000000
H3 H 0.035300 0.506800 0.739200 1.000000
H4 H 0.055800 0.817500 0.737400 1.000000

# Reference: 04-010-4800

File: skills/xrd-anays/Structures_cif/Minerals/Lepidocrocite.cif
data_FeOOH_Lepidocrocite
_chemical_name_common FeOOH_Lepidocrocite
_chemical_formula_sum 'Fe O (OH)'
_symmetry_space_group_name_H-M A2_1/m2/a2/m
_space_group_IT_number 63
_cell_length_a 3.873000
_cell_length_b 12.516000
_cell_length_c 3.072000
_cell_angle_alpha 90.000000
_cell_angle_beta 90.000000
_cell_angle_gamma 90.000000

loop_
_atom_site_label
_atom_site_type_symbol
_atom_site_fract_x
_atom_site_fract_y
_atom_site_fract_z
_atom_site_occupancy
Fe1 Fe 0.000000 0.677800 0.000000 1.000000
O1 O 0.000000 0.288900 0.000000 1.000000
O2 O 0.000000 0.073800 0.000000 1.000000
H1 H 0.679000 -0.001000 0.000000 1.000000

File: skills/xrd-anays/Structures_cif/Minerals/Leucite.cif
data_Leucite
_chemical_name_common Leucite
_chemical_formula_sum 'K (Al0.96 Si0.04) (Si2 O6)'
_symmetry_space_group_name_H-M I4_1/a
_space_group_IT_number 88
_cell_length_a 13.090000
_cell_length_b 13.090000
_cell_length_c 13.750000
_cell_angle_alpha 90.000000
_cell_angle_beta 90.000000
_cell_angle_gamma 90.000000

loop_
_atom_site_label
_atom_site_type_symbol
_atom_site_fract_x
_atom_site_fract_y
_atom_site_fract_z
_atom_site_occupancy
K1 K 0.366000 0.364500 0.114700 1.000000
Al1 Al 0.057900 0.396400 0.166600 0.320000
Si1 Si 0.057900 0.396400 0.166600 0.680000
Al2 Al 0.167600 0.611500 0.128300 0.320000
Si2 Si 0.167600 0.611500 0.128300 0.680000
Al3 Al 0.392400 0.641800 0.086000 0.320000
Si3 Si 0.392400 0.641800 0.086000 0.680000
O1 O 0.131800 0.313100 0.110000 1.000000
O2 O 0.092100 0.510700 0.130300 1.000000
O3 O 0.145300 0.679800 0.227500 1.000000
O4 O 0.133300 0.684100 0.035400 1.000000
O5 O 0.290000 0.577200 0.120500 1.000000
O6 O 0.482600 0.617400 0.166700 1.000000

File: skills/xrd-anays/Structures_cif/Minerals/Lime.cif
data_CaO
_chemical_name_common CaO
_chemical_formula_sum 'Ca O'
_symmetry_space_group_name_H-M F4/m-32/m
_space_group_IT_number 225
_cell_length_a 4.819000
_cell_length_b 4.819000
_cell_length_c 4.819000
_cell_angle_alpha 90.000000
_cell_angle_beta 90.000000
_cell_angle_gamma 90.000000

loop_
_atom_site_label
_atom_site_type_symbol
_atom_site_fract_x
_atom_site_fract_y
_atom_site_fract_z
_atom_site_occupancy
Ca1 Ca 0.000000 0.000000 0.000000 1.000000
O1 O 0.500000 0.500000 0.500000 1.000000

File: skills/xrd-anays/Structures_cif/Minerals/Microcline.cif
data_PotassiumAluminumSilicate
_chemical_name_common PotassiumAluminumSilicate
_chemical_formula_sum 'K ( Al Si3 O8 )'
_symmetry_space_group_name_H-M C-1
_space_group_IT_number 2
_cell_length_a 8.560000
_cell_length_b 12.964000
_cell_length_c 7.215000
_cell_angle_alpha 90.650000
_cell_angle_beta 115.830000
_cell_angle_gamma 87.700000

loop_
_atom_site_label
_atom_site_type_symbol
_atom_site_fract_x
_atom_site_fract_y
_atom_site_fract_z
_atom_site_occupancy
Si1 Si 0.010400 0.187500 0.216900 0.060000
Al1 Al 0.010400 0.187500 0.216900 0.940000
Al2 Al 0.009700 0.819800 0.232700 0.030000
Si2 Si 0.009700 0.819800 0.232700 0.970000
Al3 Al 0.711000 0.120200 0.339900 0.010000
Si3 Si 0.711000 0.120200 0.339900 0.990000
Al4 Al 0.705900 0.885600 0.350700 0.020000
Si4 Si 0.705900 0.885600 0.350700 0.980000
O1 O 0.175300 0.874200 0.412700 1.000000
K1 K 0.282700 0.992800 0.136500 1.000000
O2 O 0.000700 0.144800 0.983100 1.000000
O3 O 0.636600 0.005800 0.285300 1.000000
O4 O 0.820200 0.147600 0.220500 1.000000
O5 O 0.831600 0.857000 0.241600 1.000000
O6 O 0.035200 0.320300 0.251400 1.000000
O7 O 0.036600 0.695300 0.268900 1.000000
O8 O 0.191100 0.122900 0.405300 1.000000

# Reference: 01-076-0918

File: skills/xrd-anays/Structures_cif/Minerals/Mullite1.cif
data_Mullite
_chemical_name_common Mullite
_chemical_formula_sum 'Al4.95 Si1.05 O9.52'
_symmetry_space_group_name_H-M P2_1/b2_1/a2/m
_space_group_IT_number 55
_cell_length_a 7.611000
_cell_length_b 7.680300
_cell_length_c 2.887200
_cell_angle_alpha 90.000000
_cell_angle_beta 90.000000
_cell_angle_gamma 90.000000

loop_
_atom_site_label
_atom_site_type_symbol
_atom_site_fract_x
_atom_site_fract_y
_atom_site_fract_z
_atom_site_occupancy
Al1 Al 0.000000 0.000000 0.000000 1.000000
Al2 Al 0.149800 0.339500 0.500000 0.500000
Si1 Si 0.149800 0.339500 0.500000 0.263000
Al3 Al 0.257700 0.210700 0.500000 1.000000
O1 O 0.357400 0.424000 0.500000 1.000000
O2 O 0.129000 0.217600 0.000000 1.000000
O3 O 0.000000 0.500000 0.500000 1.000000
O4 O 0.447400 0.040100 0.500000 1.000000

# Reference: 01-079-1450

File: skills/xrd-anays/Structures_cif/Minerals/Mullite2.cif
data_Mullite
_chemical_name_common Mullite
_chemical_formula_sum 'Al4.56 Si1.44 O9.72'
_symmetry_space_group_name_H-M P2_1/b2_1/a2/m
_space_group_IT_number 55
_cell_length_a 7.547300
_cell_length_b 7.692800
_cell_length_c 2.883910
_cell_angle_alpha 90.000000
_cell_angle_beta 90.000000
_cell_angle_gamma 90.000000

loop_
_atom_site_label
_atom_site_type_symbol
_atom_site_fract_x
_atom_site_fract_y
_atom_site_fract_z
_atom_site_occupancy
Al1 Al 0.000000 0.000000 0.000000 1.000000
Al2 Al 0.148800 0.340900 0.500000 0.500000
Si1 Si 0.148800 0.340900 0.500000 0.360000
Al3 Al 0.262600 0.206800 0.500000 1.000000
O1 O 0.357700 0.422400 0.500000 1.000000
O2 O 0.126900 0.220300 0.000000 1.000000
O3 O 0.000000 0.500000 0.500000 1.000000
O4 O 0.442800 0.055700 0.500000 1.000000

# Reference: 01-079-1458

File: skills/xrd-anays/Structures_cif/Minerals/Mullite3.cif
data_Mullite
_chemical_name_common Mullite
_chemical_formula_sum 'Al5.65 Si0.35 O9.175'
_symmetry_space_group_name_H-M P2_1/b2_1/a2/m
_space_group_IT_number 55
_cell_length_a 7.739100
_cell_length_b 7.610800
_cell_length_c 2.918000
_cell_angle_alpha 90.000000
_cell_angle_beta 90.000000
_cell_angle_gamma 90.000000

loop_
_atom_site_label
_atom_site_type_symbol
_atom_site_fract_x
_atom_site_fract_y
_atom_site_fract_z
_atom_site_occupancy
Al1 Al 0.000000 0.000000 0.000000 1.000000
Al2 Al 0.147900 0.331700 0.500000 0.500000
Si1 Si 0.147900 0.331700 0.500000 0.087500
Al3 Al 0.259000 0.220300 0.500000 1.000000
Al4 Al 0.335000 0.103000 0.500000 1.000000
O1 O 0.353900 0.420900 0.500000 1.000000
O2 O 0.470000 0.028000 0.500000 1.000000
O3 O 0.133600 0.216400 0.000000 1.000000

# Reference: 01-082-1237

File: skills/xrd-anays/Structures_cif/Minerals/Orthoclase07.cif
data_PotassiumSodiumAluminumSilicate
_chemical_name_common PotassiumSodiumAluminumSilicate
_chemical_formula_sum 'K0.93 Na0.07 Al Si3 O8'
_symmetry_space_group_name_H-M C12/m1
_space_group_IT_number 12
_cell_length_a 8.573900
_cell_length_b 12.987400
_cell_length_c 7.201800
_cell_angle_alpha 90.000000
_cell_angle_beta 116.042000
_cell_angle_gamma 90.000000

loop_
_atom_site_label
_atom_site_type_symbol
_atom_site_fract_x
_atom_site_fract_y
_atom_site_fract_z
_atom_site_occupancy
K1 K 0.284990 0.000000 0.138580 0.930000
Na1 Na 0.284990 0.000000 0.138580 0.070000
Si1 Si 0.009350 0.184810 0.223910 0.620000
Al1 Al 0.009350 0.184810 0.223910 0.380000
Si2 Si 0.709140 0.117670 0.344530 0.880000
Al2 Al 0.709140 0.117670 0.344530 0.120000
O1 O 0.000000 0.146070 0.000000 1.000000
O2 O 0.637800 0.000000 0.284900 1.000000
O3 O 0.826800 0.146720 0.227800 1.000000
O4 O 0.035200 0.311360 0.259200 1.000000
O5 O 0.180900 0.126050 0.406700 1.000000

# Reference: 04-023-1766

File: skills/xrd-anays/Structures_cif/Minerals/Orthoclase19.cif
data_PotassiumSodiumAluminumSilicate
_chemical_name_common PotassiumSodiumAluminumSilicate
_chemical_formula_sum 'K0.81 Na0.19 Al Si3 O8'
_symmetry_space_group_name_H-M C12/m1
_space_group_IT_number 12
_cell_length_a 8.542000
_cell_length_b 12.985000
_cell_length_c 7.167000
_cell_angle_alpha 90.000000
_cell_angle_beta 116.050000
_cell_angle_gamma 90.000000

loop_
_atom_site_label
_atom_site_type_symbol
_atom_site_fract_x
_atom_site_fract_y
_atom_site_fract_z
_atom_site_occupancy
K1 K 0.283700 0.000000 0.137360 0.810000
Na1 Na 0.283700 0.000000 0.137360 0.190000
Si1 Si 0.009220 0.183630 0.223550 1.000000
Si2 Si 0.206580 0.382430 0.343420 1.000000
O1 O 0.000000 0.144890 0.000000 1.000000
O2 O 0.631510 0.000000 0.283950 1.000000
O3 O 0.326820 0.355540 0.225620 1.000000
O4 O 0.032400 0.309360 0.256610 1.000000
O5 O 0.181660 0.125920 0.404590 1.000000

# Reference: 04-023-8230

File: skills/xrd-anays/Structures_cif/Minerals/PbOorthorhombic.cif
data_PbOorthorhombic
_chemical_name_common PbOorthorhombic
_chemical_formula_sum 'O Pb'
_symmetry_space_group_name_H-M P2_1/b2_1/m2/a
_space_group_IT_number 57
_cell_length_a 5.609900
_cell_length_b 44.860800
_cell_length_c 4.997900
_cell_angle_alpha 90.000000
_cell_angle_beta 90.000000
_cell_angle_gamma 90.000000

loop_
_atom_site_label
_atom_site_type_symbol
_atom_site_fract_x
_atom_site_fract_y
_atom_site_fract_z
_atom_site_occupancy
Pb1 Pb 0.262599 0.375133 0.762725 1.000000
O1 O 0.520979 0.031250 0.977446 1.000000
Pb2 Pb 0.256818 0.687594 0.237275 1.000000
O2 O 0.520979 0.406250 0.977446 1.000000
Pb3 Pb 0.266461 0.437406 0.237275 1.000000
O3 O 0.520979 0.718750 0.022554 1.000000
O4 O 0.520979 0.343750 0.022554 1.000000
Pb4 Pb 0.732183 0.250000 0.237275 1.000000
Pb5 Pb 0.250000 0.000000 0.762725 1.000000

# Reference: cod_1533609

File: skills/xrd-anays/Structures_cif/Minerals/Periclase.cif
data_MgO
_chemical_name_common MgO
_chemical_formula_sum 'Mg O'
_symmetry_space_group_name_H-M F4/m-32/m
_space_group_IT_number 225
_cell_length_a 4.214000
_cell_length_b 4.214000
_cell_length_c 4.214000
_cell_angle_alpha 90.000000
_cell_angle_beta 90.000000
_cell_angle_gamma 90.000000

loop_
_atom_site_label
_atom_site_type_symbol
_atom_site_fract_x
_atom_site_fract_y
_atom_site_fract_z
_atom_site_occupancy
Mg1 Mg 0.000000 0.000000 0.000000 1.000000
O1 O 0.500000 0.500000 0.500000 1.000000
