Repository: AKI-215/xrd-auto-analysis-skill

# XRD Auto Analysis Skill Package

这是一个面向材料分析场景的 XRD skill 包，已经整理为标准 skill 风格目录，重点用于：

- 读取 XRD 原始数据
- 自动提峰
- 输出峰质量表
- 与候选相参考峰做置信度比较
- 生成用于汇报的谱图

## 当前包含的主要模块

- `SKILL.md`：skill 主入口说明
- `xrd-auto-analysis-技能说明.md`：用户侧技能说明
- `xrd-auto-analysis-内部说明.md`：内部维护说明
- `scripts/xrd_peak_quality_checker.py`：峰质量评估脚本
- `scripts/xrd_confidence_matcher.py`：候选相比对脚本
- `plot_xrd_generic.py`：通用作图脚本
- `configs/reference_peaks_template.csv`：参考峰模板
- `Structures/`、`Structures_cif/`：本地结构参考资产

## 推荐使用流程

1. 读取原始 TXT / CSV 数据。
2. 使用 `scripts/xrd_peak_quality_checker.py` 生成带质量标签的峰表。
3. 使用 `scripts/xrd_confidence_matcher.py` 结合参考峰模板做候选相比对。
4. 需要汇报图时，使用 `plot_xrd_generic.py` 输出单谱图、叠图或 overlay 图。

File: skills/xrd-anays/Structures_cif/Minerals/Phlogopite1M.cif
data_Phlogopite1M
_chemical_name_common Phlogopite1M
_chemical_formula_sum 'K0.904 Na0.055 Mg1.362 Ti0.178 Fe1.205 Al1.414 Si2.831 O10.371 ( O H )1.169 F0.46'
_symmetry_space_group_name_H-M C12/m1
_space_group_IT_number 12
_cell_length_a 5.330400
_cell_length_b 9.227700
_cell_length_c 10.191800
_cell_angle_alpha 90.000000
_cell_angle_beta 100.051000
_cell_angle_gamma 90.000000

loop_
_atom_site_label
_atom_site_type_symbol
_atom_site_fract_x
_atom_site_fract_y
_atom_site_fract_z
_atom_site_occupancy
O1 O 0.326600 0.228900 0.167500 1.000000
O2 O 0.013400 0.000000 0.169400 1.000000
O3 O 0.130200 0.168900 0.391200 1.000000
O4 O 0.133400 0.500000 0.399300 0.584000
F1 F 0.133400 0.500000 0.399300 0.226000
O5 O 0.133400 0.500000 0.399300 0.186000
Cl1 Cl 0.133400 0.500000 0.399300 1.000000
Si1 Si 0.074300 0.167200 0.224800 0.708000
Al1 Al 0.074300 0.167200 0.224800 0.292000
Mg1 Mg 0.000000 0.000000 0.500000 0.510600
Fe1 Fe 0.000000 0.000000 0.500000 0.469400
Mg2 Mg 0.000000 0.339100 0.500000 0.421000
Fe2 Fe 0.000000 0.339100 0.500000 0.362000
Al2 Al 0.000000 0.339100 0.500000 0.122000
Ti1 Ti 0.000000 0.339100 0.500000 0.089000
Mn1 Mn 0.000000 0.339100 0.500000 0.006000
K1 K 0.000000 0.500000 0.000000 0.904100
Na1 Na 0.000000 0.500000 0.000000 0.055200
Ba1 Ba 0.000000 0.500000 0.000000 0.005800
Ca1 Ca 0.000000 0.500000 0.000000 0.003900

# Reference: 04-014-4588

File: skills/xrd-anays/Structures_cif/Minerals/Plumbonacrite.cif
data_Plumbonacrite
_chemical_name_common Plumbonacrite
_chemical_formula_sum 'C3 H2 O12 Pb5'
_symmetry_space_group_name_H-M P6_3cm
_space_group_IT_number 185
_cell_length_a 9.092100
_cell_length_b 9.092100
_cell_length_c 24.923000
_cell_angle_alpha 90.000000
_cell_angle_beta 90.000000
_cell_angle_gamma 120.000000

loop_
_atom_site_label
_atom_site_type_symbol
_atom_site_fract_x
_atom_site_fract_y
_atom_site_fract_z
_atom_site_occupancy
Pb1 Pb 0.646300 0.000000 0.093100 1.000000
Pb2 Pb 0.000000 0.000000 0.317100 1.000000
Pb3 Pb 0.678100 0.000000 0.499000 1.000000
Pb4 Pb 0.246600 0.000000 0.200000 1.000000
Pb5 Pb 0.333333 0.666667 0.779800 1.000000
Pb6 Pb 0.426500 0.078800 0.391400 1.000000
C1 C 0.000000 0.000000 0.110000 1.000000
C2 C 0.000000 0.000000 0.465000 1.000000
C3 C 0.333333 0.666667 0.112000 1.000000
C4 C 0.677000 0.000000 0.302000 1.000000
C5 C 0.333333 0.666667 0.986000 1.000000
O1 O 0.711000 0.000000 0.177100 1.000000
O2 O 0.525000 0.199000 0.481400 1.000000
O3 O 0.531000 0.000000 0.294400 1.000000
O4 O 0.138000 0.000000 0.477600 1.000000
O5 O 0.000000 0.000000 0.220000 1.000000
O6 O 0.333333 0.666667 0.866000 1.000000
O7 O 0.143000 0.000000 0.102000 1.000000
O8 O 0.185000 0.323000 0.299500 1.000000
O9 O 0.332000 0.810000 0.122600 1.000000
O10 O 0.649000 0.000000 0.408700 1.000000

# Reference: cod_9009518

File: skills/xrd-anays/Structures_cif/Minerals/Portlandite.cif
data_Portlandite
_chemical_name_common Portlandite
_chemical_formula_sum 'Ca (OH)2'
_symmetry_space_group_name_H-M P-32/m1
_space_group_IT_number 164
_cell_length_a 3.589000
_cell_length_b 3.589000
_cell_length_c 4.911000
_cell_angle_alpha 90.000000
_cell_angle_beta 90.000000
_cell_angle_gamma 120.000000

loop_
_atom_site_label
_atom_site_type_symbol
_atom_site_fract_x
_atom_site_fract_y
_atom_site_fract_z
_atom_site_occupancy
Ca1 Ca 0.000000 0.000000 0.000000 1.000000
O1 O 0.333300 0.666700 0.765900 1.000000
H1 H 0.333300 0.666700 0.571500 1.000000

File: skills/xrd-anays/Structures_cif/Minerals/Rutile.cif
data_Rutile
_chemical_name_common Rutile
_chemical_formula_sum 'Ti O2'
_symmetry_space_group_name_H-M P4_2/m2_1/n2/m
_space_group_IT_number 136
_cell_length_a 4.594000
_cell_length_b 4.594000
_cell_length_c 2.959000
_cell_angle_alpha 90.000000
_cell_angle_beta 90.000000
_cell_angle_gamma 90.000000

loop_
_atom_site_label
_atom_site_type_symbol
_atom_site_fract_x
_atom_site_fract_y
_atom_site_fract_z
_atom_site_occupancy
Ti1 Ti 0.000000 0.000000 0.000000 1.000000
O1 O 0.306000 0.000000 0.000000 1.000000

File: skills/xrd-anays/Structures_cif/Minerals/Sepiolite.cif
data_Sepiolite
_chemical_name_common Sepiolite
_chemical_formula_sum 'Mg3.91 Fe0.02 Al0.04 Si6 O15 ( O H )2 ( H2 O )5'
_symmetry_space_group_name_H-M P2_1/n2/c2/n
_space_group_IT_number 52
_cell_length_a 13.363800
_cell_length_b 27.003400
_cell_length_c 5.271600
_cell_angle_alpha 90.000000
_cell_angle_beta 90.000000
_cell_angle_gamma 90.000000

loop_
_atom_site_label
_atom_site_type_symbol
_atom_site_fract_x
_atom_site_fract_y
_atom_site_fract_z
_atom_site_occupancy
Si1 Si 0.200500 0.027500 0.582000 1.000000
Si2 Si 0.209500 0.141300 0.577000 1.000000
Si3 Si 0.206100 0.196000 0.077000 1.000000
Mg1 Mg 0.000000 0.024600 0.250000 1.000000
Mg2 Mg 0.000000 0.908600 0.250000 1.000000
Mg3 Mg 0.000000 0.144800 0.250000 1.000000
Mg4 Mg 0.000000 0.796700 0.250000 1.000000
O1 O 0.250000 0.250000 0.083000 1.000000
O2 O 0.082000 0.021700 0.587000 1.000000
O3 O 0.066000 0.140100 0.581000 1.000000
O4 O 0.094600 0.198100 0.059000 1.000000
O5 O 0.264500 0.004700 0.357000 1.000000
O6 O 0.249800 0.082100 0.595000 1.000000
O7 O 0.263900 0.161500 0.306000 1.000000
O8 O 0.299400 0.164000 0.769000 1.000000
O9 O 0.087900 0.083333 0.077000 1.000000
O10 O 0.071100 0.261900 0.536000 1.000000
O11 O 0.063000 0.421000 0.063000 1.000000
O12 O 0.000000 0.638900 0.250000 1.000000
O13 O 0.000000 0.479000 0.250000 1.000000

# Reference: 04-017-9667

File: skills/xrd-anays/Structures_cif/Minerals/Spinel.cif
data_Spinel
_chemical_name_common Spinel
_chemical_formula_sum ?
_symmetry_space_group_name_H-M F4_1/d-32/m
_space_group_IT_number 227
_cell_length_a 8.086000
_cell_length_b 8.086000
_cell_length_c 8.086000
_cell_angle_alpha 90.000000
_cell_angle_beta 90.000000
_cell_angle_gamma 90.000000

loop_
_atom_site_label
_atom_site_type_symbol
_atom_site_fract_x
_atom_site_fract_y
_atom_site_fract_z
_atom_site_occupancy
Mg1 Mg 0.000000 0.000000 0.000000 1.000000
Pmg1 Pmg 0.000000 0.000000 0.000000 1.000000
Al1 Al 0.000000 0.000000 0.000000 1.000000
Pmg2 Pmg 0.000000 0.000000 0.000000 1.000000
Al2 Al 0.000000 0.000000 0.000000 1.000000
Pal1 Pal 0.000000 0.000000 0.000000 1.000000
Mg2 Mg 0.000000 0.000000 0.000000 1.000000
Pal2 Pal 0.000000 0.000000 0.000000 1.000000
O1 O 0.387200 0.000000 0.000000 1.000000

File: skills/xrd-anays/Structures_cif/Minerals/Spurrite.cif
data_Spurrite
_chemical_name_common Spurrite
_chemical_formula_sum 'C Ca5 O11 Si2'
_symmetry_space_group_name_H-M P12_1/a1
_space_group_IT_number 14
_cell_length_a 10.484000
_cell_length_b 6.712000
_cell_length_c 14.156000
_cell_angle_alpha 90.000000
_cell_angle_beta 101.270000
_cell_angle_gamma 90.000000

loop_
_atom_site_label
_atom_site_type_symbol
_atom_site_fract_x
_atom_site_fract_y
_atom_site_fract_z
_atom_site_occupancy
Ca1 Ca 0.140050 0.662950 0.071820 1.000000
Ca2 Ca 0.032250 0.241700 0.611520 1.000000
Ca3 Ca 0.239990 0.059910 0.455840 1.000000
Ca4 Ca 0.045560 0.991040 0.830650 1.000000
Ca5 Ca 0.131640 0.507000 0.826190 1.000000
Si1 Si 0.134200 0.224100 0.056670 1.000000
Si2 Si 0.026360 0.749400 0.604590 1.000000
C1 C 0.189100 0.699000 0.280400 1.000000
O1 O 0.123500 0.241650 0.940400 1.000000
O2 O 0.140100 0.997300 0.097000 1.000000
O3 O 0.007900 0.337200 0.083600 1.000000
O4 O 0.267100 0.332600 0.107800 1.000000
O5 O 0.884300 0.153000 0.466200 1.000000
O6 O 0.890700 0.430500 0.334600 1.000000
O7 O 0.022700 0.077400 0.330000 1.000000
O8 O 0.100600 0.338300 0.469000 1.000000
O9 O 0.285800 0.696600 0.235400 1.000000
O10 O 0.071300 0.689900 0.230400 1.000000
O11 O 0.208800 0.718300 0.371000 1.000000

# Reference: cod_9004961

File: skills/xrd-anays/Structures_cif/Minerals/Strontianite.cif
data_SrCO3
_chemical_name_common SrCO3
_chemical_formula_sum 'Sr ( C O3 )'
_symmetry_space_group_name_H-M P2_1/m2_1/c2_1/n
_space_group_IT_number 62
_cell_length_a 5.022000
_cell_length_b 8.566000
_cell_length_c 5.997000
_cell_angle_alpha 90.000000
_cell_angle_beta 90.000000
_cell_angle_gamma 90.000000

loop_
_atom_site_label
_atom_site_type_symbol
_atom_site_fract_x
_atom_site_fract_y
_atom_site_fract_z
_atom_site_occupancy
Sr1 Sr 0.250000 0.418900 0.744550 1.000000
C1 C 0.250000 0.760330 0.899360 1.000000
O1 O 0.250000 0.915400 0.922430 1.000000
O2 O 0.499540 0.674060 0.954390 1.000000

# Reference: 04-013-9700

File: skills/xrd-anays/Structures_cif/Minerals/Sudoite.cif
data_Sudoite
_chemical_name_common Sudoite
_chemical_formula_sum 'Mg1.9 Al4.2 Si2.9 O10 ( O H )8'
_symmetry_space_group_name_H-M C12/c1
_space_group_IT_number 15
_cell_length_a 5.225000
_cell_length_b 9.058000
_cell_length_c 28.380000
_cell_angle_alpha 90.000000
_cell_angle_beta 93.670000
_cell_angle_gamma 90.000000

loop_
_atom_site_label
_atom_site_type_symbol
_atom_site_fract_x
_atom_site_fract_y
_atom_site_fract_z
_atom_site_occupancy
Mg1 Mg 0.753000 0.914000 0.000000 0.840000
Al1 Al 0.753000 0.914000 0.000000 0.160000
Al2 Al 0.250000 0.250000 0.500000 0.730000
Mg2 Mg 0.250000 0.250000 0.500000 0.270000
Al3 Al 0.000000 0.751000 0.250000 1.000000
Al4 Al 0.000000 0.418000 0.250000 1.000000
Si1 Si 0.651000 0.750000 0.154000 0.715000
Al5 Al 0.651000 0.750000 0.154000 0.285000
Si2 Si 0.651000 0.418000 0.154000 0.715000
Al6 Al 0.651000 0.418000 0.154000 0.285000
O1 O 0.435000 0.264000 0.035000 1.000000
O2 O 0.441000 0.594000 0.040000 1.000000
O3 O 0.419000 0.902000 0.036000 1.000000
O4 O 0.138000 0.586000 0.215000 1.000000
O5 O 0.416000 0.326000 0.129000 1.000000
O6 O 0.587000 0.580000 0.137000 1.000000
O7 O 0.908000 0.350000 0.133000 1.000000
O8 O 0.672000 0.412000 0.212000 1.000000
O9 O 0.671000 0.756000 0.216000 1.000000

# Reference: 04-015-5460

File: skills/xrd-anays/Structures_cif/Minerals/Troemelite.cif
data_Ca4P6O19
_chemical_name_common Ca4P6O19
_chemical_formula_sum 'Ca4 P6 O19'
_symmetry_space_group_name_H-M P-1
_space_group_IT_number 2
_cell_length_a 6.857000
_cell_length_b 9.154700
_cell_length_c 12.822500
_cell_angle_alpha 109.602000
_cell_angle_beta 99.778000
_cell_angle_gamma 91.917000

loop_
_atom_site_label
_atom_site_type_symbol
_atom_site_fract_x
_atom_site_fract_y
_atom_site_fract_z
_atom_site_occupancy
Ca1 Ca 0.973600 0.818230 0.852400 1.000000
Ca2 Ca 0.354200 0.868580 0.121030 1.000000
Ca3 Ca 0.807100 0.993170 0.366280 1.000000
Ca4 Ca 0.901600 0.349480 0.666370 1.000000
P1 P 0.271500 0.052700 0.374870 1.000000
P2 P 0.626700 0.669300 0.417180 1.000000
P3 P 0.794800 0.370300 0.379130 1.000000
P4 P 0.536400 0.239900 0.151490 1.000000
P5 P 0.711600 0.539900 0.906410 1.000000
P6 P 0.874000 0.811900 0.119190 1.000000
O1 O 0.613700 0.784300 0.536400 1.000000
O2 O 0.707600 0.522200 0.447400 1.000000
O3 O 0.613300 0.271400 0.281700 1.000000
O4 O 0.491400 0.405200 0.145400 1.000000
O5 O 0.752900 0.651900 0.031400 1.000000
O6 O 0.435500 0.973800 0.319700 1.000000
O7 O 0.109800 0.095500 0.298700 1.000000
O8 O 0.178800 0.967500 0.441000 1.000000
O9 O 0.424900 0.622700 0.350400 1.000000
O10 O 0.780300 0.732700 0.370200 1.000000
O11 O 0.840700 0.277800 0.454400 1.000000
O12 O 0.951600 0.409100 0.323100 1.000000
O13 O 0.693500 0.186900 0.084300 1.000000
O14 O 0.351900 0.131600 0.121900 1.000000
O15 O 0.659300 0.382300 0.904200 1.000000
O16 O 0.870300 0.569400 0.847600 1.000000
O17 O 0.004200 0.769600 0.208200 1.000000
O18 O 0.714400 0.912000 0.164500 1.000000
O19 O 0.997400 0.883000 0.055800 1.000000

# Reference: 04-011-7772

File: skills/xrd-anays/Structures_cif/Minerals/Vaterite.cif
data_Vaterite
_chemical_name_common Vaterite
_chemical_formula_sum 'Ca (CO3)'
_symmetry_space_group_name_H-M P6_3/m2/m2/c
_space_group_IT_number 194
_cell_length_a 4.130000
_cell_length_b 4.130000
_cell_length_c 8.490000
_cell_angle_alpha 90.000000
_cell_angle_beta 90.000000
_cell_angle_gamma 120.000000

loop_
_atom_site_label
_atom_site_type_symbol
_atom_site_fract_x
_atom_site_fract_y
_atom_site_fract_z
_atom_site_occupancy
Ca1 Ca 0.000000 0.000000 0.000000 1.000000
C1 C 0.290000 0.580000 0.250000 1.000000
O1 O 0.120000 0.240000 0.250000 1.000000
O2 O 0.380000 0.760000 0.120000 1.000000

File: skills/xrd-anays/Structures_cif/Minerals/Whitlockite.cif
data_Whitlockite
_chemical_name_common Whitlockite
_chemical_formula_sum 'Ca18.12 (Mg1.84 Fe0.16) (PO4)12 (PO3 (OH))2'
_symmetry_space_group_name_H-M R3c
_space_group_IT_number 1
_cell_length_a 10.357000
_cell_length_b 10.357000
_cell_length_c 37.138000
_cell_angle_alpha 90.000000
_cell_angle_beta 90.000000
_cell_angle_gamma 90.000000

loop_
_atom_site_label
_atom_site_type_symbol
_atom_site_fract_x
_atom_site_fract_y
_atom_site_fract_z
_atom_site_occupancy
Ca1 Ca 0.281000 0.146800 0.565200 1.000000
Ca2 Ca 0.387700 0.180100 0.767700 1.000000
Ca3 Ca 0.294800 0.157700 0.672200 1.000000
Ca4 Ca 0.000000 0.000000 0.785000 1.000000
Mg1 Mg 0.000000 0.000000 0.000000 1.000000
Fe1 Fe 0.000000 0.000000 0.000000 1.000000
P1 P 0.317800 0.143800 0.864200 1.000000
P2 P 0.351200 0.158200 0.967300 1.000000
O1 O 0.277700 0.093800 0.825100 1.000000
O2 O 0.247000 0.233700 0.877600 1.000000
O3 O 0.272200 0.001500 0.886300 1.000000
O4 O 0.489600 0.242300 0.868900 1.000000
O5 O 0.399700 0.048600 0.953700 1.000000
O6 O 0.415200 0.304000 0.946400 1.000000
O7 O 0.179800 0.079500 0.963800 1.000000
O8 O 0.405300 0.197600 0.006700 1.000000
O9 O 0.000000 0.000000 0.795900 1.000000
P3 P 0.000000 0.000000 0.753500 1.000000
P4 P 0.000000 0.000000 0.730500 1.000000
O10 O 0.000000 0.000000 0.688900 1.000000
O11 O -0.020500 0.129500 0.741400 1.000000

File: skills/xrd-anays/Structures_cif/Minerals/Wollastonite1A.cif
data_Wollastonite1A
_chemical_name_common Wollastonite1A
_chemical_formula_sum 'Ca Si O3'
_symmetry_space_group_name_H-M P-1
_space_group_IT_number 2
_cell_length_a 7.925800
_cell_length_b 7.320200
_cell_length_c 7.065300
_cell_angle_alpha 90.055000
_cell_angle_beta 95.217000
_cell_angle_gamma 103.426000

loop_
_atom_site_label
_atom_site_type_symbol
_atom_site_fract_x
_atom_site_fract_y
_atom_site_fract_z
_atom_site_occupancy
Ca1 Ca 0.198310 0.422660 0.760600 1.000000
Ca2 Ca 0.202410 0.929190 0.764010 1.000000
Ca3 Ca 0.503330 0.750400 0.526910 1.000000
Si1 Si 0.185100 0.387500 0.268400 1.000000
Si2 Si 0.184900 0.954200 0.269100 1.000000
Si3 Si 0.397300 0.723600 0.056100 1.000000
O1 O 0.303400 0.461600 0.462800 1.000000
O2 O 0.301400 0.938500 0.464100 1.000000
O3 O 0.570500 0.768800 0.198800 1.000000
O4 O 0.983200 0.373900 0.265500 1.000000
O5 O 0.981900 0.867700 0.264800 1.000000
O6 O 0.401800 0.726600 0.829600 1.000000
O7 O 0.218300 0.178500 0.225400 1.000000
O8 O 0.271300 0.870400 0.093800 1.000000
O9 O 0.273500 0.512600 0.093100 1.000000

# Reference: 04-011-2265

File: skills/xrd-anays/Structures_cif/Minerals/Wollastonite2M.cif
data_Wollastonite2M
_chemical_name_common Wollastonite2M
_chemical_formula_sum 'Ca Si O3'
_symmetry_space_group_name_H-M P12_1/a1
_space_group_IT_number 14
_cell_length_a 15.409000
_cell_length_b 7.322000
_cell_length_c 7.063000
_cell_angle_alpha 90.000000
_cell_angle_beta 95.300000
_cell_angle_gamma 90.000000

loop_
_atom_site_label
_atom_site_type_symbol
_atom_site_fract_x
_atom_site_fract_y
_atom_site_fract_z
_atom_site_occupancy
O1 O 0.347900 0.612100 0.036100 1.000000
O2 O 0.509600 0.118700 0.236900 1.000000
Si1 Si 0.407500 0.658500 0.231000 1.000000
Ca1 Ca 0.398600 0.117900 0.736000 1.000000
O3 O 0.299100 0.372200 0.670600 1.000000
Ca2 Ca 0.248300 0.375400 0.972600 1.000000
O4 O 0.214100 0.373700 0.301000 1.000000
O5 O 0.364000 0.555300 0.407500 1.000000
O6 O 0.364100 0.196900 0.406000 1.000000
Si2 Si 0.407600 0.092000 0.231100 1.000000
O7 O 0.349300 0.134600 0.035400 1.000000
O8 O 0.508800 0.613400 0.233200 1.000000
Ca3 Ca 0.400600 0.623600 0.738900 1.000000
O9 O 0.390800 0.875300 0.275300 1.000000
Si3 Si 0.301500 0.376000 0.443600 1.000000

# Reference: 04-010-2581

File: skills/xrd-anays/Structures_cif/Minerals/Wustite.cif
data_Wustite
_chemical_name_common Wustite
_chemical_formula_sum FeO
_symmetry_space_group_name_H-M F4/m-32/m
_space_group_IT_number 225
_cell_length_a 4.310000
_cell_length_b 4.310000
_cell_length_c 4.310000
_cell_angle_alpha 90.000000
_cell_angle_beta 90.000000
_cell_angle_gamma 90.000000

loop_
_atom_site_label
_atom_site_type_symbol
_atom_site_fract_x
_atom_site_fract_y
_atom_site_fract_z
_atom_site_occupancy
Fe1 Fe 0.000000 0.000000 0.000000 1.000000
O1 O 0.500000 0.500000 0.500000 1.000000

File: skills/xrd-anays/Structures_cif/Minerals/Zincite.cif
data_ZnO
_chemical_name_common ZnO
_chemical_formula_sum 'Zn O'
_symmetry_space_group_name_H-M P6_3mc
_space_group_IT_number 186
_cell_length_a 3.250000
_cell_length_b 3.250000
_cell_length_c 5.207000
_cell_angle_alpha 90.000000
_cell_angle_beta 90.000000
_cell_angle_gamma 120.000000

loop_
_atom_site_label
_atom_site_type_symbol
_atom_site_fract_x
_atom_site_fract_y
_atom_site_fract_z
_atom_site_occupancy
Zn1 Zn 0.000000 0.000000 0.000000 1.000000
O1 O 0.000000 0.000000 0.381700 1.000000
